Repository: Toniaac/LLM-AL

# Training-Free Active Learning with Large Language Models for Materials Discovery

## 📖 Overview
Active learning (AL) enables accelerated materials discovery by prioritizing informative experiments.  
However, conventional machine-learning–based AL methods typically require:

- task-specific feature engineering,
- numerical training data,
- and careful model initialization.

In this work, we introduce a **training-free large language model–driven active learning framework (LLM-AL)** that proposes experiments directly from structured or textual dataset descriptions without model training.

Across multiple materials science benchmarks, LLM-AL:

- reduces experiments required to reach optimal candidates,
- mitigates cold-start limitations,
- and demonstrates competitive or superior performance compared to traditional ML-based AL approaches. 

This repository provides all data and analysis scripts required to reproduce the results and figures reported in the manuscript.

---

## 🧪 Included Datasets

Four heterogeneous materials discovery problems were used to evaluate LLM-guided active learning:

| Dataset | Task | Objective |
|---|---|---|
| **matbench_steels** | Alloy design | Maximize yield strength |
| **P3HT/CNT** | Conductive composites | Maximize conductivity |
| **Perovskite** | Stability screening | Minimize instability index |
| **Membrane** | Polymeric membranes | Maximize elastic modulus |

These datasets span:

- compositional materials design
- experimental processing datasets
- stability prediction
- and polymer membrane optimization

---

## 🤖 Methods Compared

The repository contains trajectories for:

### Large Language Model Active Learning
- **LLM: Parameter-Format**
- **LLM: Report-Format**

### Traditional Machine Learning Active Learning
- Gaussian Process Regression (**GPR**)
- Random Forest Regression (**RFR**)
- XGBoost (**XGB**)
- Bayesian Neural Network (**BNN**)

### Baseline
- Random Walk sampling

Each trajectory records sequential experiment selection during pool-based active learning.

---
This repository contains the **datasets, benchmarking results, and analysis code** accompanying the manuscript:

> **Training-Free Active Learning Framework in Materials Science with Large Language Models**  
> Hongchen Wang*, Rafael Espinosa Castañeda*, Jay R. Werber, Yao Fehlis, Edward Kim, Jason Hattrick-Simpers  
> arXiv:2511.19730 (2025)  
> https://arxiv.org/abs/2511.19730

---

File: Sampling Performance Check/Membrane_dataset/Membrane_dataset_10__llm_experiment_membrane_modulus_trajectory_report_seed41.csv
Trajectory_File,Iteration,Auto,Heating,Concentration,Batch,Sample,Elastic Modulus_mean,Elastic Modulus_std,Yield Strength_mean,Yield Strength_std,Creep Strain_mean,Creep Strain_std,Plateau Slope_mean,Plateau Slope_std,Densification Slope_mean,Densification Slope_std,Changepoint_mean,Changepoint_std,Average Standard Deviation_mean,Average Standard Deviation_std,Coefficient of Variation_mean,Coefficient of Variation_std,Index,Date,Coefficient of Variation,Heating Block Temperature,Mixed,Rest Time (days),Coupon-to-Bath Wait Time (min),Relative Humidity,Nitrogen (Side from drop),Nitrogen (After blade),Formatted_Parameters,Report,Report with output,Formatted_Parameters with output
llm_experiment_membrane_modulus_trajectory_report_seed41.csv,0,True,False,17.0,18,2,171.00469374345903,6.907569449747703,13.02922459149873,0.5909656057993157,0.0397661874764117,0.0015508056860781,76.53167299478486,1.985700761067685,944.1642589626114,23.2918398971737,0.5553363635325227,0.0087591302336534,54.50701011299058,0.0,0.0178713984480577,0.0,38,2024-09-09,0.0178713984480577,25,False,0,0.0,82,0,0,Index: 38; Auto: True; Heating: False; Concentration: 17.0; Heating Block Temperature: 25; Mixed: False; Rest Time (days): 0; Coupon-to-Bath Wait Time (min): 0.0; Relative Humidity: 82; Nitrogen (Side from drop): 0; Nitrogen (After blade): 0,"# Experimental Report: Automated Membrane Synthesis via NIPS

## Experiment Parameters
- **Experiment ID**: 38
- **Synthesis Method**: Automated robotic system
- **Polymer**: Polysulfone at 17.0% concentration in PolarClean solvent
- **Processing Conditions**:
  - No heating during solution preparation (ambient temperature of 25??C)
  - Pre-mixed polymer solution used (not diluted by robot)
  - No solution rest time (used immediately after preparation)
  - Zero wait time between blade casting and NIPS bath immersion
  - High ambient relative humidity (82%)
  - No nitrogen flow applied at any stage of the process

## Methodology
The experiment utilized an automated robotic system to synthesize polysulfone membranes via non-solvent-induced phase separation. The pre-mixed 17% polysulfone solution in PolarClean was directly blade-cast onto the substrate and immediately immersed in the non-solvent bath without any waiting period. The process was conducted under high humidity conditions without environmental control measures (no nitrogen flow).

This experiment represents standard automated NIPS processing without additional processing modifications such as heating, extended rest times, or humidity control measures.","Report: # Experimental Report: Automated Membrane Synthesis via NIPS

## Experiment Parameters
- **Experiment ID**: 38
- **Synthesis Method**: Automated robotic system
- **Polymer**: Polysulfone at 17.0% concentration in PolarClean solvent
- **Processing Conditions**:
  - No heating during solution preparation (ambient temperature of 25??C)
  - Pre-mixed polymer solution used (not diluted by robot)
  - No solution rest time (used immediately after preparation)
  - Zero wait time between blade casting and NIPS bath immersion
  - High ambient relative humidity (82%)
  - No nitrogen flow applied at any stage of the process

## Methodology
The experiment utilized an automated robotic system to synthesize polysulfone membranes via non-solvent-induced phase separation. The pre-mixed 17% polysulfone solution in PolarClean was directly blade-cast onto the substrate and immediately immersed in the non-solvent bath without any waiting period. The process was conducted under high humidity conditions without environmental control measures (no nitrogen flow).

This experiment represents standard automated NIPS processing without additional processing modifications such as heating, extended rest times, or humidity control measures. 

**The measured Elastic Modulus is 171.0 with a standard deviation of 6.91 bar.**","Parameters: Index: 38; Auto: True; Heating: False; Concentration: 17.0; Heating Block Temperature: 25; Mixed: False; Rest Time (days): 0; Coupon-to-Bath Wait Time (min): 0.0; Relative Humidity: 82; Nitrogen (Side from drop): 0; Nitrogen (After blade): 0 

**The measured Elastic Modulus is 171.0 with a standard deviation of 6.91 bar.**"
llm_experiment_membrane_modulus_trajectory_report_seed41.csv,1,True,False,17.0,34,1,228.4671903908735,9.538178912130372,18.22295727561364,3.6088732109438446,0.0424991405154644,0.0026088338102327,174.9328553184425,33.06261302392813,812.9582742271958,59.89719783949387,0.5309449695862783,0.0370669373732037,50.07096160159485,0.0,0.074655592,0.0,72,2024-11-15,0.074655592,25,False,1,0.0,50,0,0,Index: 72; Auto: True; Heating: False; Concentration: 17.0; Heating Block Temperature: 25; Mixed: False; Rest Time (days): 1; Coupon-to-Bath Wait Time (min): 0.0; Relative Humidity: 50; Nitrogen (Side from drop): 0; Nitrogen (After blade): 0,"# Experimental Report: Automated Membrane Synthesis via NIPS

## Experiment Details
- **Experiment ID**: 72
- **Synthesis Method**: Automated non-solvent-induced phase separation (NIPS)
- **Polymer**: Polysulfone at 17.0% concentration
- **Solvent**: PolarClean

## Procedure
1. The polymer solution was premixed manually (not mixed by the robot)
2. No heating was applied during the solution preparation (ambient temperature of 25??C)
3. The solution was rested for 1 day in a sample vial after mixing
4. The solution was automatically drop-cast onto the substrate and blade-cast using the robotic system
5. The cast film was immediately immersed in the NIPS bath (0.0 min wait time)
6. No nitrogen flow was applied at any stage of the process
7. The relative humidity during synthesis was 50%

This experiment was part of a systematic investigation of processing parameters for membrane synthesis using an automated robotic platform.","Report: # Experimental Report: Automated Membrane Synthesis via NIPS

## Experiment Details
- **Experiment ID**: 72
- **Synthesis Method**: Automated non-solvent-induced phase separation (NIPS)
- **Polymer**: Polysulfone at 17.0% concentration
- **Solvent**: PolarClean

## Procedure
1. The polymer solution was premixed manually (not mixed by the robot)
2. No heating was applied during the solution preparation (ambient temperature of 25??C)
3. The solution was rested for 1 day in a sample vial after mixing
4. The solution was automatically drop-cast onto the substrate and blade-cast using the robotic system
5. The cast film was immediately immersed in the NIPS bath (0.0 min wait time)
6. No nitrogen flow was applied at any stage of the process
7. The relative humidity during synthesis was 50%

This experiment was part of a systematic investigation of processing parameters for membrane synthesis using an automated robotic platform. 

**The measured Elastic Modulus is 228.47 with a standard deviation of 9.54 bar.**","Parameters: Index: 72; Auto: True; Heating: False; Concentration: 17.0; Heating Block Temperature: 25; Mixed: False; Rest Time (days): 1; Coupon-to-Bath Wait Time (min): 0.0; Relative Humidity: 50; Nitrogen (Side from drop): 0; Nitrogen (After blade): 0 

**The measured Elastic Modulus is 228.47 with a standard deviation of 9.54 bar.**"
llm_experiment_membrane_modulus_trajectory_report_seed41.csv,2,True,False,14.0,11,1,88.47667256854467,5.732844115680445,8.500486921328198,0.50821717032143,,,43.74810538106448,1.419999310849038,976.0495031339324,16.0808732338186,0.6513396398883925,0.004839882928402,53.992090232168906,0.0,0.0101271005257615,0.0,22,2024-05-30,0.0101271005257615,25,True,1,0.0,49,0,0,Index: 22; Auto: True; Heating: False; Concentration: 14.0; Heating Block Temperature: 25; Mixed: True; Rest Time (days): 1; Coupon-to-Bath Wait Time (min): 0.0; Relative Humidity: 49; Nitrogen (Side from drop): 0; Nitrogen (After blade): 0,"# Experimental Report: Automated Membrane Synthesis via NIPS

## Experiment Details
- **Experiment ID**: 22
- **Synthesis Method**: Automated NIPS (Non-solvent-Induced Phase Separation)

## Materials
- **Polymer**: Polysulfone (14.0% concentration)
- **Solvent**: PolarClean

## Procedure
1. The polymer solution was automatically mixed by the robotic system at room temperature (25??C) without heating.
2. The mixed solution was allowed to rest in a sample vial for 1 day.
3. The solution was automatically drop-cast onto the substrate and then blade-cast.
4. The cast film was immediately immersed in the NIPS bath (0.0 min wait time).
5. No nitrogen flow was applied either from the side after drop-casting or after blade-casting.
6. The ambient relative humidity during synthesis was 49%.

This experiment was part of a systematic investigation of processing parameters for membrane synthesis using an automated robotic platform.","Report: # Experimental Report: Automated Membrane Synthesis via NIPS

## Experiment Details
- **Experiment ID**: 22
- **Synthesis Method**: Automated NIPS (Non-solvent-Induced Phase Separation)

## Materials
- **Polymer**: Polysulfone (14.0% concentration)
- **Solvent**: PolarClean

## Procedure
1. The polymer solution was automatically mixed by the robotic system at room temperature (25??C) without heating.
2. The mixed solution was allowed to rest in a sample vial for 1 day.
3. The solution was automatically drop-cast onto the substrate and then blade-cast.
4. The cast film was immediately immersed in the NIPS bath (0.0 min wait time).
5. No nitrogen flow was applied either from the side after drop-casting or after blade-casting.
6. The ambient relative humidity during synthesis was 49%.

This experiment was part of a systematic investigation of processing parameters for membrane synthesis using an automated robotic platform. 

**The measured Elastic Modulus is 88.48 with a standard deviation of 5.73 bar.**","Parameters: Index: 22; Auto: True; Heating: False; Concentration: 14.0; Heating Block Temperature: 25; Mixed: True; Rest Time (days): 1; Coupon-to-Bath Wait Time (min): 0.0; Relative Humidity: 49; Nitrogen (Side from drop): 0; Nitrogen (After blade): 0 

**The measured Elastic Modulus is 88.48 with a standard deviation of 5.73 bar.**"
llm_experiment_membrane_modulus_trajectory_report_seed41.csv,3,True,True,11.63,8,1,64.29918271351211,4.04754167709304,19.318436891616923,9.77595118248648,,,48.66016388845112,14.543446199249306,1472.9440792296198,87.28292024098057,0.72537174459046,0.2080679248811471,54.12300715452759,0.0,0.1941353524854972,0.0,16,2024-03-28,0.1941353524854972,50,True,1,0.0,53,0,0,Index: 16; Auto: True; Heating: True; Concentration: 11.63; Heating Block Temperature: 50; Mixed: True; Rest Time (days): 1; Coupon-to-Bath Wait Time (min): 0.0; Relative Humidity: 53; Nitrogen (Side from drop): 0; Nitrogen (After blade): 0,"# Experimental Report: Automated Membrane Synthesis via NIPS

## Experiment #16

A polysulfone membrane was synthesized using an automated non-solvent-induced phase separation (NIPS) process. The polymer solution was prepared at 11.63% concentration of polysulfone in PolarClean solvent. The solution was automatically mixed by the robotic system with heating at 50??C using a heating block. After preparation, the solution was rested in a sample vial for 1 day before casting.

The membrane was cast using the automated system under ambient conditions with a relative humidity of 53%. Immediately after blade casting (0 minutes wait time), the coupon was immersed in the NIPS bath. No nitrogen flow was applied either during the drop-casting phase or after blade casting.

This experiment represents one condition in a systematic study of process parameters affecting membrane formation via the NIPS technique.","Report: # Experimental Report: Automated Membrane Synthesis via NIPS

## Experiment #16

A polysulfone membrane was synthesized using an automated non-solvent-induced phase separation (NIPS) process. The polymer solution was prepared at 11.63% concentration of polysulfone in PolarClean solvent. The solution was automatically mixed by the robotic system with heating at 50??C using a heating block. After preparation, the solution was rested in a sample vial for 1 day before casting.

The membrane was cast using the automated system under ambient conditions with a relative humidity of 53%. Immediately after blade casting (0 minutes wait time), the coupon was immersed in the NIPS bath. No nitrogen flow was applied either during the drop-casting phase or after blade casting.

This experiment represents one condition in a systematic study of process parameters affecting membrane formation via the NIPS technique. 

**The measured Elastic Modulus is 64.3 with a standard deviation of 4.05 bar.**","Parameters: Index: 16; Auto: True; Heating: True; Concentration: 11.63; Heating Block Temperature: 50; Mixed: True; Rest Time (days): 1; Coupon-to-Bath Wait Time (min): 0.0; Relative Humidity: 53; Nitrogen (Side from drop): 0; Nitrogen (After blade): 0 

**The measured Elastic Modulus is 64.3 with a standard deviation of 4.05 bar.**"
llm_experiment_membrane_modulus_trajectory_report_seed41.csv,4,True,True,11.63,7,2,90.99870959544364,9.505164839832256,34.61512713629016,17.24510352134019,,,60.91063458459882,14.404044741555856,1556.297267309859,127.89344967674916,0.6647539660620996,0.2033345264073517,50.93126626346519,0.0,0.236194623506213,0.0,15,2024-03-20,0.236194623506213,50,True,0,0.0,69,0,0,Index: 15; Auto: True; Heating: True; Concentration: 11.63; Heating Block Temperature: 50; Mixed: True; Rest Time (days): 0; Coupon-to-Bath Wait Time (min): 0.0; Relative Humidity: 69; Nitrogen (Side from drop): 0; Nitrogen (After blade): 0,"# Experimental Report: Automated Membrane Synthesis via NIPS

## Experiment Details
- **Experiment ID:** 15
- **Synthesis Method:** Automated NIPS (Non-solvent-Induced Phase Separation)

## Materials
- **Polymer:** Polysulfone (11.63% concentration)
- **Solvent:** PolarClean

## Procedure
1. The polymer solution was automatically prepared by the robotic system with heating (heating block temperature: 50??C).
2. The solution was mixed by the robot (not premixed manually).
3. The solution was used immediately after preparation (0 days rest time).
4. The solution was drop-cast onto the coupon and then blade-cast.
5. The cast film was immediately immersed in the NIPS bath (0.0 minutes wait time).
6. No nitrogen flow was applied either from the side after drop-casting or after blade-casting.

## Environmental Conditions
- **Relative Humidity:** 69%

This experiment represents fully automated membrane synthesis with heated mixing under relatively high humidity conditions without any nitrogen-based humidity control measures.","Report: # Experimental Report: Automated Membrane Synthesis via NIPS

## Experiment Details
- **Experiment ID:** 15
- **Synthesis Method:** Automated NIPS (Non-solvent-Induced Phase Separation)

## Materials
- **Polymer:** Polysulfone (11.63% concentration)
- **Solvent:** PolarClean

## Procedure
1. The polymer solution was automatically prepared by the robotic system with heating (heating block temperature: 50??C).
2. The solution was mixed by the robot (not premixed manually).
3. The solution was used immediately after preparation (0 days rest time).
4. The solution was drop-cast onto the coupon and then blade-cast.
5. The cast film was immediately immersed in the NIPS bath (0.0 minutes wait time).
6. No nitrogen flow was applied either from the side after drop-casting or after blade-casting.

## Environmental Conditions
- **Relative Humidity:** 69%

This experiment represents fully automated membrane synthesis with heated mixing under relatively high humidity conditions without any nitrogen-based humidity control measures. 

**The measured Elastic Modulus is 91.0 with a standard deviation of 9.51 bar.**","Parameters: Index: 15; Auto: True; Heating: True; Concentration: 11.63; Heating Block Temperature: 50; Mixed: True; Rest Time (days): 0; Coupon-to-Bath Wait Time (min): 0.0; Relative Humidity: 69; Nitrogen (Side from drop): 0; Nitrogen (After blade): 0 

**The measured Elastic Modulus is 91.0 with a standard deviation of 9.51 bar.**"
llm_experiment_membrane_modulus_trajectory_report_seed41.csv,5,True,False,15.0,34,1,140.76871335709305,24.68110389897944,16.90201955130238,9.655240251641644,0.0268329178518666,0.0026471513656084,93.43946549607853,34.18563995055171,1014.4177032959176,63.69034911308913,0.6787132098617198,0.0741801586018269,54.96002117640876,0.0,0.1378760606306617,0.0,71,2024-11-15,0.1378760606306617,25,True,1,0.0,50,0,0,Index: 71; Auto: True; Heating: False; Concentration: 15.0; Heating Block Temperature: 25; Mixed: True; Rest Time (days): 1; Coupon-to-Bath Wait Time (min): 0.0; Relative Humidity: 50; Nitrogen (Side from drop): 0; Nitrogen (After blade): 0,"# Experimental Report: Automated Membrane Synthesis via NIPS

## Experiment #71

A polysulfone membrane was synthesized via non-solvent-induced phase separation (NIPS) using an automated robotic system. The polymer solution (15% polysulfone in PolarClean solvent) was prepared by the robotic system at room temperature (25??C) without additional heating. After preparation, the solution was allowed to rest for 1 day in a sample vial before processing.

The membrane was cast using the automated system under ambient conditions (50% relative humidity). Following blade casting, the sample was immediately immersed in the NIPS bath (0 minute wait time) without any nitrogen treatment either during drop casting or after blade casting.

This experiment represents one condition in a systematic study of membrane synthesis parameters using the automated platform.","Report: # Experimental Report: Automated Membrane Synthesis via NIPS

## Experiment #71

A polysulfone membrane was synthesized via non-solvent-induced phase separation (NIPS) using an automated robotic system. The polymer solution (15% polysulfone in PolarClean solvent) was prepared by the robotic system at room temperature (25??C) without additional heating. After preparation, the solution was allowed to rest for 1 day in a sample vial before processing.

The membrane was cast using the automated system under ambient conditions (50% relative humidity). Following blade casting, the sample was immediately immersed in the NIPS bath (0 minute wait time) without any nitrogen treatment either during drop casting or after blade casting.

This experiment represents one condition in a systematic study of membrane synthesis parameters using the automated platform. 

**The measured Elastic Modulus is 140.77 with a standard deviation of 24.68 bar.**","Parameters: Index: 71; Auto: True; Heating: False; Concentration: 15.0; Heating Block Temperature: 25; Mixed: True; Rest Time (days): 1; Coupon-to-Bath Wait Time (min): 0.0; Relative Humidity: 50; Nitrogen (Side from drop): 0; Nitrogen (After blade): 0 

**The measured Elastic Modulus is 140.77 with a standard deviation of 24.68 bar.**"
llm_experiment_membrane_modulus_trajectory_report_seed41.csv,6,True,False,17.0,26,2,168.33383829683325,2.87287538164948,14.732868852952524,0.1526482526555727,0.0524177415776076,0.0205335014232006,74.39426424289583,6.186764866108038,963.7575115761732,141.03702080702257,0.5770732118244419,0.0119416822716874,53.56036110901841,0.0,0.034972882,0.0,51,2024-09-26,0.034972882,25,False,0,1.0,70,0,1,Index: 51; Auto: True; Heating: False; Concentration: 17.0; Heating Block Temperature: 25; Mixed: False; Rest Time (days): 0; Coupon-to-Bath Wait Time (min): 1.0; Relative Humidity: 70; Nitrogen (Side from drop): 0; Nitrogen (After blade): 1,"# Experimental Report: Automated Membrane Synthesis via NIPS

## Experiment Details
- **Experiment ID:** 51
- **Synthesis Method:** Automated NIPS (Non-solvent-Induced Phase Separation)
- **Polymer:** Polysulfone at 17.0% concentration
- **Solvent:** PolarClean

## Procedure
The polymer solution was premixed manually without heating (ambient temperature of 25??C). The solution was used immediately after preparation with no rest period. Using the robotic system, the solution was drop-cast onto the substrate and then blade-cast. After blade casting, the sample was subjected to laminar dry nitrogen flow to control humidity exposure. The coupon was allowed to wait for 1.0 minute post-blade casting before immersion in the NIPS bath.

## Environmental Conditions
- **Relative Humidity:** 70%
- **Temperature:** 25??C (heating block temperature)

## Notes
The experiment was conducted using full automation with the robotic system. No nitrogen was applied during the side drop-casting phase, but nitrogen was applied after blade casting until bath immersion to control the humidity exposure of the nascent membrane.","Report: # Experimental Report: Automated Membrane Synthesis via NIPS

## Experiment Details
- **Experiment ID:** 51
- **Synthesis Method:** Automated NIPS (Non-solvent-Induced Phase Separation)
- **Polymer:** Polysulfone at 17.0% concentration
- **Solvent:** PolarClean

## Procedure
The polymer solution was premixed manually without heating (ambient temperature of 25??C). The solution was used immediately after preparation with no rest period. Using the robotic system, the solution was drop-cast onto the substrate and then blade-cast. After blade casting, the sample was subjected to laminar dry nitrogen flow to control humidity exposure. The coupon was allowed to wait for 1.0 minute post-blade casting before immersion in the NIPS bath.

## Environmental Conditions
- **Relative Humidity:** 70%
- **Temperature:** 25??C (heating block temperature)

## Notes
The experiment was conducted using full automation with the robotic system. No nitrogen was applied during the side drop-casting phase, but nitrogen was applied after blade casting until bath immersion to control the humidity exposure of the nascent membrane. 

**The measured Elastic Modulus is 168.33 with a standard deviation of 2.87 bar.**","Parameters: Index: 51; Auto: True; Heating: False; Concentration: 17.0; Heating Block Temperature: 25; Mixed: False; Rest Time (days): 0; Coupon-to-Bath Wait Time (min): 1.0; Relative Humidity: 70; Nitrogen (Side from drop): 0; Nitrogen (After blade): 1 

**The measured Elastic Modulus is 168.33 with a standard deviation of 2.87 bar.**"
llm_experiment_membrane_modulus_trajectory_report_seed41.csv,7,True,False,17.0,26,1,197.8404462303588,10.100142419999694,15.569323359945743,2.617273406034796,0.0381739003823715,0.001576353298172,99.86088476701757,9.342004199487045,875.6402511290214,46.32046531999694,0.5187753171174969,0.0298700062513084,52.31001945437862,0.0,0.0492573270200113,0.0,50,2024-09-26,0.0492573270200113,25,False,0,0.17,70,0,1,Index: 50; Auto: True; Heating: False; Concentration: 17.0; Heating Block Temperature: 25; Mixed: False; Rest Time (days): 0; Coupon-to-Bath Wait Time (min): 0.17; Relative Humidity: 70; Nitrogen (Side from drop): 0; Nitrogen (After blade): 1,"# Experimental Report: Automated Membrane Synthesis via NIPS

## Experiment Details
- **Experiment ID:** 50
- **Synthesis Method:** Automated NIPS (Non-solvent-Induced Phase Separation)
- **Polymer:** Polysulfone (17.0% concentration)
- **Solvent:** PolarClean

## Procedure
A premixed polysulfone solution (17.0% concentration in PolarClean) was used without additional heating or robotic mixing. The solution was used immediately after preparation (0 days rest time). The robotic system drop-cast the polymer solution onto the substrate, followed by blade casting. After blade casting, the sample was subjected to laminar dry nitrogen flow to control humidity exposure. The coupon was then immersed in the NIPS bath after a brief wait time of 0.17 minutes.

## Environmental Conditions
- **Ambient Relative Humidity:** 70%
- **Heating Block Temperature:** 25??C (ambient, no active heating)

## Notes
The experiment utilized nitrogen flow only after blade casting, not during the initial drop-casting phase. The automated process maintained precise control over the short coupon-to-bath wait time (10.2 seconds).","Report: # Experimental Report: Automated Membrane Synthesis via NIPS

## Experiment Details
- **Experiment ID:** 50
- **Synthesis Method:** Automated NIPS (Non-solvent-Induced Phase Separation)
- **Polymer:** Polysulfone (17.0% concentration)
- **Solvent:** PolarClean

## Procedure
A premixed polysulfone solution (17.0% concentration in PolarClean) was used without additional heating or robotic mixing. The solution was used immediately after preparation (0 days rest time). The robotic system drop-cast the polymer solution onto the substrate, followed by blade casting. After blade casting, the sample was subjected to laminar dry nitrogen flow to control humidity exposure. The coupon was then immersed in the NIPS bath after a brief wait time of 0.17 minutes.

## Environmental Conditions
- **Ambient Relative Humidity:** 70%
- **Heating Block Temperature:** 25??C (ambient, no active heating)

## Notes
The experiment utilized nitrogen flow only after blade casting, not during the initial drop-casting phase. The automated process maintained precise control over the short coupon-to-bath wait time (10.2 seconds). 

**The measured Elastic Modulus is 197.84 with a standard deviation of 10.1 bar.**","Parameters: Index: 50; Auto: True; Heating: False; Concentration: 17.0; Heating Block Temperature: 25; Mixed: False; Rest Time (days): 0; Coupon-to-Bath Wait Time (min): 0.17; Relative Humidity: 70; Nitrogen (Side from drop): 0; Nitrogen (After blade): 1 

**The measured Elastic Modulus is 197.84 with a standard deviation of 10.1 bar.**"
llm_experiment_membrane_modulus_trajectory_report_seed41.csv,8,True,False,17.0,30,1,272.2240045816517,8.468661574455382,40.91445945671816,0.3503213396134784,0.0418954378196373,0.0083299878105942,116.97680622767412,27.65423861905752,871.125202143544,65.22540415024636,0.5669559169467048,0.0154136160881006,48.171184862613146,0.0,0.0178452630945383,0.0,56,2024-10-24,0.0178452630945383,25,False,0,10.0,58,0,1,Index: 56; Auto: True; Heating: False; Concentration: 17.0; Heating Block Temperature: 25; Mixed: False; Rest Time (days): 0; Coupon-to-Bath Wait Time (min): 10.0; Relative Humidity: 58; Nitrogen (Side from drop): 0; Nitrogen (After blade): 1,"# Experimental Report: Automated Membrane Synthesis via NIPS

## Experiment Details
- **Experiment ID:** 56
- **Synthesis Method:** Automated NIPS (Non-solvent-Induced Phase Separation)
- **Polymer:** Polysulfone at 17.0% concentration
- **Solvent:** PolarClean

## Procedure
The polymer solution was premixed manually without heating (ambient temperature of 25??C). The solution was used immediately after preparation with no rest period. Using the robotic system, the solution was drop-cast onto the substrate and then blade-cast. After blade casting, the sample was subjected to laminar dry nitrogen flow to control humidity exposure. The coupon was allowed to stand for 10 minutes before immersion in the NIPS bath. The experiment was conducted at 58% relative humidity.

## Notes
- No nitrogen flow was applied during the side-drop casting phase
- Dry nitrogen flow was applied after blade casting until bath immersion
- No heating was used during the solution preparation process
- The automated robotic system handled the casting and bath immersion processes","Report: # Experimental Report: Automated Membrane Synthesis via NIPS

## Experiment Details
- **Experiment ID:** 56
- **Synthesis Method:** Automated NIPS (Non-solvent-Induced Phase Separation)
- **Polymer:** Polysulfone at 17.0% concentration
- **Solvent:** PolarClean

## Procedure
The polymer solution was premixed manually without heating (ambient temperature of 25??C). The solution was used immediately after preparation with no rest period. Using the robotic system, the solution was drop-cast onto the substrate and then blade-cast. After blade casting, the sample was subjected to laminar dry nitrogen flow to control humidity exposure. The coupon was allowed to stand for 10 minutes before immersion in the NIPS bath. The experiment was conducted at 58% relative humidity.

## Notes
- No nitrogen flow was applied during the side-drop casting phase
- Dry nitrogen flow was applied after blade casting until bath immersion
- No heating was used during the solution preparation process
- The automated robotic system handled the casting and bath immersion processes 

**The measured Elastic Modulus is 272.22 with a standard deviation of 8.47 bar.**","Parameters: Index: 56; Auto: True; Heating: False; Concentration: 17.0; Heating Block Temperature: 25; Mixed: False; Rest Time (days): 0; Coupon-to-Bath Wait Time (min): 10.0; Relative Humidity: 58; Nitrogen (Side from drop): 0; Nitrogen (After blade): 1 

**The measured Elastic Modulus is 272.22 with a standard deviation of 8.47 bar.**"
llm_experiment_membrane_modulus_trajectory_report_seed41.csv,9,True,False,17.0,29,2,219.61643412334288,18.922364488847425,18.83562561922758,1.7013703934856323,0.0676825517459579,0.0198936990672671,146.98845046245518,15.469161694503622,646.4006458141797,173.61828189165757,0.6848645511688342,0.1316249550963372,50.63648431788627,0.0,0.1682974958596529,0.0,55,2024-10-23,0.1682974958596529,25,False,0,10.0,68,0,1,Index: 55; Auto: True; Heating: False; Concentration: 17.0; Heating Block Temperature: 25; Mixed: False; Rest Time (days): 0; Coupon-to-Bath Wait Time (min): 10.0; Relative Humidity: 68; Nitrogen (Side from drop): 0; Nitrogen (After blade): 1,"# Experimental Report: Automated Membrane Synthesis via NIPS

## Experiment Details
- **Experiment ID:** 55
- **Synthesis Method:** Automated NIPS (Non-solvent-Induced Phase Separation)
- **Polymer:** Polysulfone at 17.0% concentration
- **Solvent:** PolarClean

## Procedure
1. A premixed polysulfone solution (17.0% concentration) was used without additional mixing by the robotic system.
2. The solution was processed at ambient temperature (25??C) without heating.
3. The polymer solution was used immediately after preparation (0 days rest time).
4. The solution was drop-cast onto the substrate and then blade-cast.
5. After blade casting, the sample was subjected to laminar dry nitrogen flow to control humidity.
6. The cast film was allowed to stand for 10.0 minutes before immersion in the NIPS bath.
7. The entire process was conducted under 68% relative humidity conditions.

## Notes
- The experiment utilized the automated robotic system for membrane fabrication.
- No nitrogen flow was applied during the side-drop casting phase, only after blade casting.
- The extended wait time (10 minutes) before bath immersion was likely intended to allow partial solvent evaporation to influence the final membrane morphology.","Report: # Experimental Report: Automated Membrane Synthesis via NIPS

## Experiment Details
- **Experiment ID:** 55
- **Synthesis Method:** Automated NIPS (Non-solvent-Induced Phase Separation)
- **Polymer:** Polysulfone at 17.0% concentration
- **Solvent:** PolarClean

## Procedure
1. A premixed polysulfone solution (17.0% concentration) was used without additional mixing by the robotic system.
2. The solution was processed at ambient temperature (25??C) without heating.
3. The polymer solution was used immediately after preparation (0 days rest time).
4. The solution was drop-cast onto the substrate and then blade-cast.
5. After blade casting, the sample was subjected to laminar dry nitrogen flow to control humidity.
6. The cast film was allowed to stand for 10.0 minutes before immersion in the NIPS bath.
7. The entire process was conducted under 68% relative humidity conditions.

## Notes
- The experiment utilized the automated robotic system for membrane fabrication.
- No nitrogen flow was applied during the side-drop casting phase, only after blade casting.
- The extended wait time (10 minutes) before bath immersion was likely intended to allow partial solvent evaporation to influence the final membrane morphology. 

**The measured Elastic Modulus is 219.62 with a standard deviation of 18.92 bar.**","Parameters: Index: 55; Auto: True; Heating: False; Concentration: 17.0; Heating Block Temperature: 25; Mixed: False; Rest Time (days): 0; Coupon-to-Bath Wait Time (min): 10.0; Relative Humidity: 68; Nitrogen (Side from drop): 0; Nitrogen (After blade): 1 

**The measured Elastic Modulus is 219.62 with a standard deviation of 18.92 bar.**"

File: Sampling Performance Check/Membrane_dataset/Membrane_dataset_11__llm_experiment_membrane_modulus_trajectory_parameters_seed39.csv
Trajectory_File,Iteration,Auto,Heating,Concentration,Batch,Sample,Elastic Modulus_mean,Elastic Modulus_std,Yield Strength_mean,Yield Strength_std,Creep Strain_mean,Creep Strain_std,Plateau Slope_mean,Plateau Slope_std,Densification Slope_mean,Densification Slope_std,Changepoint_mean,Changepoint_std,Average Standard Deviation_mean,Average Standard Deviation_std,Coefficient of Variation_mean,Coefficient of Variation_std,Index,Date,Coefficient of Variation,Heating Block Temperature,Mixed,Rest Time (days),Coupon-to-Bath Wait Time (min),Relative Humidity,Nitrogen (Side from drop),Nitrogen (After blade),Formatted_Parameters,Report,Report with output,Formatted_Parameters with output
llm_experiment_membrane_modulus_trajectory_parameters_seed39.csv,0,True,False,12.0,11,1,42.736240369816734,1.2583044785483548,2.833861485754093,0.1886377354211995,,,28.129572205418203,0.732861944127271,1299.3843689175458,76.48561816812301,0.7240823175971333,0.0291922457903021,58.78125532046604,0.0,0.030669016,0.0,21,2024-05-30,0.030669016,25,True,1,0.0,49,0,0,Index: 21; Auto: True; Heating: False; Concentration: 12.0; Heating Block Temperature: 25; Mixed: True; Rest Time (days): 1; Coupon-to-Bath Wait Time (min): 0.0; Relative Humidity: 49; Nitrogen (Side from drop): 0; Nitrogen (After blade): 0,"# Experimental Report: Automated Membrane Synthesis via NIPS

## Experiment #21

A polysulfone membrane was synthesized using non-solvent-induced phase separation (NIPS) with the following parameters:

The polymer solution was prepared with 12.0% polysulfone concentration in PolarClean solvent. The solution was automatically mixed by the robotic system at room temperature (25??C) without additional heating. After preparation, the solution was rested in a sample vial for 1 day before casting.

The membrane was cast using the automated system. Immediately after blade casting (0.0 min wait time), the sample was immersed in the NIPS bath. The synthesis was conducted at 49% relative humidity without nitrogen gas flow either at the side during drop casting or after blade casting.

This experiment represents one condition in a systematic study of membrane formation parameters using an automated robotic synthesis platform.","Report: # Experimental Report: Automated Membrane Synthesis via NIPS

## Experiment #21

A polysulfone membrane was synthesized using non-solvent-induced phase separation (NIPS) with the following parameters:

The polymer solution was prepared with 12.0% polysulfone concentration in PolarClean solvent. The solution was automatically mixed by the robotic system at room temperature (25??C) without additional heating. After preparation, the solution was rested in a sample vial for 1 day before casting.

The membrane was cast using the automated system. Immediately after blade casting (0.0 min wait time), the sample was immersed in the NIPS bath. The synthesis was conducted at 49% relative humidity without nitrogen gas flow either at the side during drop casting or after blade casting.

This experiment represents one condition in a systematic study of membrane formation parameters using an automated robotic synthesis platform. 

**The measured Elastic Modulus is 42.74 with a standard deviation of 1.26 bar.**","Parameters: Index: 21; Auto: True; Heating: False; Concentration: 12.0; Heating Block Temperature: 25; Mixed: True; Rest Time (days): 1; Coupon-to-Bath Wait Time (min): 0.0; Relative Humidity: 49; Nitrogen (Side from drop): 0; Nitrogen (After blade): 0 

**The measured Elastic Modulus is 42.74 with a standard deviation of 1.26 bar.**"
llm_experiment_membrane_modulus_trajectory_parameters_seed39.csv,1,True,False,14.0,11,1,88.47667256854467,5.732844115680445,8.500486921328198,0.50821717032143,,,43.74810538106448,1.419999310849038,976.0495031339324,16.0808732338186,0.6513396398883925,0.004839882928402,53.992090232168906,0.0,0.0101271005257615,0.0,22,2024-05-30,0.0101271005257615,25,True,1,0.0,49,0,0,Index: 22; Auto: True; Heating: False; Concentration: 14.0; Heating Block Temperature: 25; Mixed: True; Rest Time (days): 1; Coupon-to-Bath Wait Time (min): 0.0; Relative Humidity: 49; Nitrogen (Side from drop): 0; Nitrogen (After blade): 0,"# Experimental Report: Automated Membrane Synthesis via NIPS

## Experiment Details
- **Experiment ID**: 22
- **Synthesis Method**: Automated NIPS (Non-solvent-Induced Phase Separation)

## Materials
- **Polymer**: Polysulfone (14.0% concentration)
- **Solvent**: PolarClean

## Procedure
1. The polymer solution was automatically mixed by the robotic system at room temperature (25??C) without heating.
2. The mixed solution was allowed to rest in a sample vial for 1 day.
3. The solution was automatically drop-cast onto the substrate and then blade-cast.
4. The cast film was immediately immersed in the NIPS bath (0.0 min wait time).
5. No nitrogen flow was applied either from the side after drop-casting or after blade-casting.
6. The ambient relative humidity during synthesis was 49%.

This experiment was part of a systematic investigation of processing parameters for membrane synthesis using an automated robotic platform.","Report: # Experimental Report: Automated Membrane Synthesis via NIPS

## Experiment Details
- **Experiment ID**: 22
- **Synthesis Method**: Automated NIPS (Non-solvent-Induced Phase Separation)

## Materials
- **Polymer**: Polysulfone (14.0% concentration)
- **Solvent**: PolarClean

## Procedure
1. The polymer solution was automatically mixed by the robotic system at room temperature (25??C) without heating.
2. The mixed solution was allowed to rest in a sample vial for 1 day.
3. The solution was automatically drop-cast onto the substrate and then blade-cast.
4. The cast film was immediately immersed in the NIPS bath (0.0 min wait time).
5. No nitrogen flow was applied either from the side after drop-casting or after blade-casting.
6. The ambient relative humidity during synthesis was 49%.

This experiment was part of a systematic investigation of processing parameters for membrane synthesis using an automated robotic platform. 

**The measured Elastic Modulus is 88.48 with a standard deviation of 5.73 bar.**","Parameters: Index: 22; Auto: True; Heating: False; Concentration: 14.0; Heating Block Temperature: 25; Mixed: True; Rest Time (days): 1; Coupon-to-Bath Wait Time (min): 0.0; Relative Humidity: 49; Nitrogen (Side from drop): 0; Nitrogen (After blade): 0 

**The measured Elastic Modulus is 88.48 with a standard deviation of 5.73 bar.**"
llm_experiment_membrane_modulus_trajectory_parameters_seed39.csv,2,True,False,16.0,11,1,162.77817832797786,3.3689341742344587,13.547134742673355,0.2874120319091755,,,60.63448254079384,0.5315647114292942,1001.4183218468746,33.86150881759012,0.5831064499056922,0.0116924662250962,49.90479770430544,0.0,0.0117603400510763,0.0,23,2024-05-30,0.0117603400510763,25,True,1,0.0,49,0,0,Index: 23; Auto: True; Heating: False; Concentration: 16.0; Heating Block Temperature: 25; Mixed: True; Rest Time (days): 1; Coupon-to-Bath Wait Time (min): 0.0; Relative Humidity: 49; Nitrogen (Side from drop): 0; Nitrogen (After blade): 0,"# Experimental Report: Automated Membrane Synthesis via NIPS

## Experiment Parameters
- **Experiment ID**: 23
- **Synthesis Method**: Automated NIPS (Non-solvent-Induced Phase Separation)
- **Polymer**: Polysulfone at 16.0% concentration
- **Solvent**: PolarClean

## Procedure
1. The polymer solution was automatically mixed by the robotic system at room temperature (25??C) without heating.
2. The mixed solution was allowed to rest in a sample vial for 1 day.
3. The solution was automatically drop-cast onto the substrate and then blade-cast.
4. The cast film was immediately immersed in the NIPS bath (0.0 minutes wait time).
5. The entire process was conducted at 49% relative humidity.
6. No nitrogen flow was applied either during the side-drop process or after blade casting.

This experiment represents one condition in a systematic study of membrane formation parameters using an automated robotic synthesis platform.","Report: # Experimental Report: Automated Membrane Synthesis via NIPS

## Experiment Parameters
- **Experiment ID**: 23
- **Synthesis Method**: Automated NIPS (Non-solvent-Induced Phase Separation)
- **Polymer**: Polysulfone at 16.0% concentration
- **Solvent**: PolarClean

## Procedure
1. The polymer solution was automatically mixed by the robotic system at room temperature (25??C) without heating.
2. The mixed solution was allowed to rest in a sample vial for 1 day.
3. The solution was automatically drop-cast onto the substrate and then blade-cast.
4. The cast film was immediately immersed in the NIPS bath (0.0 minutes wait time).
5. The entire process was conducted at 49% relative humidity.
6. No nitrogen flow was applied either during the side-drop process or after blade casting.

This experiment represents one condition in a systematic study of membrane formation parameters using an automated robotic synthesis platform. 

**The measured Elastic Modulus is 162.78 with a standard deviation of 3.37 bar.**","Parameters: Index: 23; Auto: True; Heating: False; Concentration: 16.0; Heating Block Temperature: 25; Mixed: True; Rest Time (days): 1; Coupon-to-Bath Wait Time (min): 0.0; Relative Humidity: 49; Nitrogen (Side from drop): 0; Nitrogen (After blade): 0 

**The measured Elastic Modulus is 162.78 with a standard deviation of 3.37 bar.**"
llm_experiment_membrane_modulus_trajectory_parameters_seed39.csv,3,True,False,12.0,13,1,141.45379911190125,10.770891577106177,16.557506796899347,2.002878063813004,,,105.79673169929336,8.744943054383368,1095.1665562207322,275.4721205282091,1.004751418117732,0.0200699878306444,50.25878882199599,0.0,0.0547502729999999,0.0,25,2024-07-24,0.054750273,25,True,1,0.0,80,1,0,Index: 25; Auto: True; Heating: False; Concentration: 12.0; Heating Block Temperature: 25; Mixed: True; Rest Time (days): 1; Coupon-to-Bath Wait Time (min): 0.0; Relative Humidity: 80; Nitrogen (Side from drop): 1; Nitrogen (After blade): 0,"# Experimental Report: Automated Membrane Synthesis via NIPS

## Methodology
Polysulfone membranes were synthesized using non-solvent-induced phase separation (NIPS) with an automated robotic system. The polymer solution (12.0% w/w polysulfone in PolarClean solvent) was prepared at room temperature (25??C) without additional heating. The solution was automatically mixed by the robotic system and allowed to rest for 1 day in a sample vial before processing.

## Procedure
The polymer solution was drop-cast onto the substrate coupon with continuous dry nitrogen flow applied from the side to minimize humidity effects. After drop-casting, the solution was blade-cast without nitrogen flow. The cast film was immediately transferred to the NIPS bath (0.0 min wait time) for phase inversion. The ambient relative humidity during synthesis was 80%.

## Experimental Parameters
- Experiment ID: 25
- Process: Fully automated
- Polymer concentration: 12.0% w/w
- Solution preparation: Robot-mixed at room temperature
- Rest period: 1 day
- Humidity control: Side nitrogen flow during drop-casting only
- Immediate immersion in coagulation bath

This experiment represents one condition in a systematic study of processing parameters for membrane fabrication via NIPS.","Report: # Experimental Report: Automated Membrane Synthesis via NIPS

## Methodology
Polysulfone membranes were synthesized using non-solvent-induced phase separation (NIPS) with an automated robotic system. The polymer solution (12.0% w/w polysulfone in PolarClean solvent) was prepared at room temperature (25??C) without additional heating. The solution was automatically mixed by the robotic system and allowed to rest for 1 day in a sample vial before processing.

## Procedure
The polymer solution was drop-cast onto the substrate coupon with continuous dry nitrogen flow applied from the side to minimize humidity effects. After drop-casting, the solution was blade-cast without nitrogen flow. The cast film was immediately transferred to the NIPS bath (0.0 min wait time) for phase inversion. The ambient relative humidity during synthesis was 80%.

## Experimental Parameters
- Experiment ID: 25
- Process: Fully automated
- Polymer concentration: 12.0% w/w
- Solution preparation: Robot-mixed at room temperature
- Rest period: 1 day
- Humidity control: Side nitrogen flow during drop-casting only
- Immediate immersion in coagulation bath

This experiment represents one condition in a systematic study of processing parameters for membrane fabrication via NIPS. 

**The measured Elastic Modulus is 141.45 with a standard deviation of 10.77 bar.**","Parameters: Index: 25; Auto: True; Heating: False; Concentration: 12.0; Heating Block Temperature: 25; Mixed: True; Rest Time (days): 1; Coupon-to-Bath Wait Time (min): 0.0; Relative Humidity: 80; Nitrogen (Side from drop): 1; Nitrogen (After blade): 0 

**The measured Elastic Modulus is 141.45 with a standard deviation of 10.77 bar.**"
llm_experiment_membrane_modulus_trajectory_parameters_seed39.csv,4,True,False,12.0,23,2,42.124759091300646,17.225429186081374,5.3137801457759855,2.904492212522784,0.0272640473937366,0.0033368069855134,39.143442780744095,9.66902624028834,1114.6927779380223,156.60492752839096,0.6733644180075113,0.0146296237654635,60.97061481787034,0.0,0.036970658460201,0.0,47,2024-09-19,0.036970658460201,25,True,0,0.0,74,0,0,Index: 47; Auto: True; Heating: False; Concentration: 12.0; Heating Block Temperature: 25; Mixed: True; Rest Time (days): 0; Coupon-to-Bath Wait Time (min): 0.0; Relative Humidity: 74; Nitrogen (Side from drop): 0; Nitrogen (After blade): 0,"# Experimental Report: Automated Membrane Synthesis via NIPS

## Experiment Parameters
- **Experiment ID**: 47
- **Synthesis Method**: Automated robotic system
- **Polymer**: Polysulfone at 12.0% concentration in PolarClean solvent
- **Processing Conditions**:
  - Solution mixed by robotic system at room temperature (25??C)
  - No heating applied during mixing
  - No solution rest period (used immediately after mixing)
  - Zero wait time between blade casting and NIPS bath immersion
  - High ambient relative humidity (74%)
  - No nitrogen flow applied at any stage of the process

## Methodology
A polysulfone solution (12.0% w/w) was prepared in PolarClean solvent using the automated robotic system at room temperature. The solution was immediately blade-cast onto the substrate without a rest period. The cast film was immediately immersed into the non-solvent bath (0.0 minutes wait time) to induce phase separation. The entire process was conducted under ambient conditions with relatively high humidity (74% RH) without any humidity control measures (no nitrogen flow).","Report: # Experimental Report: Automated Membrane Synthesis via NIPS

## Experiment Parameters
- **Experiment ID**: 47
- **Synthesis Method**: Automated robotic system
- **Polymer**: Polysulfone at 12.0% concentration in PolarClean solvent
- **Processing Conditions**:
  - Solution mixed by robotic system at room temperature (25??C)
  - No heating applied during mixing
  - No solution rest period (used immediately after mixing)
  - Zero wait time between blade casting and NIPS bath immersion
  - High ambient relative humidity (74%)
  - No nitrogen flow applied at any stage of the process

## Methodology
A polysulfone solution (12.0% w/w) was prepared in PolarClean solvent using the automated robotic system at room temperature. The solution was immediately blade-cast onto the substrate without a rest period. The cast film was immediately immersed into the non-solvent bath (0.0 minutes wait time) to induce phase separation. The entire process was conducted under ambient conditions with relatively high humidity (74% RH) without any humidity control measures (no nitrogen flow). 

**The measured Elastic Modulus is 42.12 with a standard deviation of 17.23 bar.**","Parameters: Index: 47; Auto: True; Heating: False; Concentration: 12.0; Heating Block Temperature: 25; Mixed: True; Rest Time (days): 0; Coupon-to-Bath Wait Time (min): 0.0; Relative Humidity: 74; Nitrogen (Side from drop): 0; Nitrogen (After blade): 0 

**The measured Elastic Modulus is 42.12 with a standard deviation of 17.23 bar.**"
llm_experiment_membrane_modulus_trajectory_parameters_seed39.csv,5,True,False,12.0,14,1,147.00005295683096,11.212938111150384,53.341359107865614,28.130861182984667,,,143.09033060253148,64.59963406104185,922.0533197395667,409.85602341133625,0.6113640477980905,0.1948022189314664,46.72610490126114,0.0,0.1795733249293623,0.0,28,2024-07-26,0.1795733249293623,25,True,1,0.0,54,1,0,Index: 28; Auto: True; Heating: False; Concentration: 12.0; Heating Block Temperature: 25; Mixed: True; Rest Time (days): 1; Coupon-to-Bath Wait Time (min): 0.0; Relative Humidity: 54; Nitrogen (Side from drop): 1; Nitrogen (After blade): 0,"# Experimental Report: Automated Membrane Synthesis via NIPS

## Methodology
Polysulfone membranes were synthesized using non-solvent-induced phase separation (NIPS) with an automated robotic system (experiment index #28). A 12.0% w/w polysulfone solution was prepared in PolarClean solvent at room temperature (25??C) without additional heating. The solution was automatically mixed by the robotic system and allowed to rest for 1 day in a sample vial before processing.

## Casting Procedure
The polymer solution was drop-cast onto a substrate coupon with dry nitrogen flow applied from the side to minimize humidity effects. The solution was then blade-cast using the automated system. Immediately after blade casting (0.0 min wait time), the cast film was immersed in the NIPS bath to initiate phase separation. No nitrogen flow was applied after blade casting. The ambient relative humidity during synthesis was 54%.

## Notes
This experiment utilized full automation for solution preparation and casting, with specific humidity control measures (side nitrogen flow) to ensure reproducible membrane formation under controlled conditions.","Report: # Experimental Report: Automated Membrane Synthesis via NIPS

## Methodology
Polysulfone membranes were synthesized using non-solvent-induced phase separation (NIPS) with an automated robotic system (experiment index #28). A 12.0% w/w polysulfone solution was prepared in PolarClean solvent at room temperature (25??C) without additional heating. The solution was automatically mixed by the robotic system and allowed to rest for 1 day in a sample vial before processing.

## Casting Procedure
The polymer solution was drop-cast onto a substrate coupon with dry nitrogen flow applied from the side to minimize humidity effects. The solution was then blade-cast using the automated system. Immediately after blade casting (0.0 min wait time), the cast film was immersed in the NIPS bath to initiate phase separation. No nitrogen flow was applied after blade casting. The ambient relative humidity during synthesis was 54%.

## Notes
This experiment utilized full automation for solution preparation and casting, with specific humidity control measures (side nitrogen flow) to ensure reproducible membrane formation under controlled conditions. 

**The measured Elastic Modulus is 147.0 with a standard deviation of 11.21 bar.**","Parameters: Index: 28; Auto: True; Heating: False; Concentration: 12.0; Heating Block Temperature: 25; Mixed: True; Rest Time (days): 1; Coupon-to-Bath Wait Time (min): 0.0; Relative Humidity: 54; Nitrogen (Side from drop): 1; Nitrogen (After blade): 0 

**The measured Elastic Modulus is 147.0 with a standard deviation of 11.21 bar.**"
llm_experiment_membrane_modulus_trajectory_parameters_seed39.csv,6,True,False,16.0,14,1,220.5104016857166,16.602282885070377,19.73637222377636,2.9786997419137573,,,178.39234458670325,2.3085756822712726,857.3346652176369,12.199574553008148,0.7723484870443746,0.0321932944032728,43.61196571072532,0.0,0.073166153,0.0,30,2024-07-26,0.073166153,25,True,1,0.0,54,1,0,Index: 30; Auto: True; Heating: False; Concentration: 16.0; Heating Block Temperature: 25; Mixed: True; Rest Time (days): 1; Coupon-to-Bath Wait Time (min): 0.0; Relative Humidity: 54; Nitrogen (Side from drop): 1; Nitrogen (After blade): 0,"# Experimental Report: Automated Membrane Synthesis via NIPS

## Experiment #30

A polysulfone membrane was synthesized using an automated non-solvent-induced phase separation (NIPS) process. The polymer solution (16.0% polysulfone in PolarClean solvent) was prepared using the robotic mixing system at room temperature (25??C) without additional heating. After preparation, the solution was rested for 1 day in a sample vial before processing.

During the casting procedure, the polymer solution was automatically drop-cast onto the substrate coupon with dry nitrogen flow applied from the side to minimize humidity effects. The solution was then blade-cast under ambient conditions (54% relative humidity). Immediately after blade casting (0.0 min wait time), the cast film was immersed in the NIPS bath to initiate phase separation. No nitrogen flow was applied after the blade casting step.

This experiment represents one condition in a systematic investigation of processing parameters for automated membrane fabrication.","Report: # Experimental Report: Automated Membrane Synthesis via NIPS

## Experiment #30

A polysulfone membrane was synthesized using an automated non-solvent-induced phase separation (NIPS) process. The polymer solution (16.0% polysulfone in PolarClean solvent) was prepared using the robotic mixing system at room temperature (25??C) without additional heating. After preparation, the solution was rested for 1 day in a sample vial before processing.

During the casting procedure, the polymer solution was automatically drop-cast onto the substrate coupon with dry nitrogen flow applied from the side to minimize humidity effects. The solution was then blade-cast under ambient conditions (54% relative humidity). Immediately after blade casting (0.0 min wait time), the cast film was immersed in the NIPS bath to initiate phase separation. No nitrogen flow was applied after the blade casting step.

This experiment represents one condition in a systematic investigation of processing parameters for automated membrane fabrication. 

**The measured Elastic Modulus is 220.51 with a standard deviation of 16.6 bar.**","Parameters: Index: 30; Auto: True; Heating: False; Concentration: 16.0; Heating Block Temperature: 25; Mixed: True; Rest Time (days): 1; Coupon-to-Bath Wait Time (min): 0.0; Relative Humidity: 54; Nitrogen (Side from drop): 1; Nitrogen (After blade): 0 

**The measured Elastic Modulus is 220.51 with a standard deviation of 16.6 bar.**"
llm_experiment_membrane_modulus_trajectory_parameters_seed39.csv,7,True,False,17.0,29,1,211.5086541241532,9.683664363471635,16.245948090833846,2.063627466880948,0.0436210600806008,0.0101124745492096,138.76247800999369,8.15634463730832,870.2081484937619,184.20536466923204,0.5413007534367748,0.1256061640374322,51.45875949536667,0.0,0.1607517827754513,0.0,54,2024-10-23,0.1607517827754513,25,False,0,10.0,68,0,1,Index: 54; Auto: True; Heating: False; Concentration: 17.0; Heating Block Temperature: 25; Mixed: False; Rest Time (days): 0; Coupon-to-Bath Wait Time (min): 10.0; Relative Humidity: 68; Nitrogen (Side from drop): 0; Nitrogen (After blade): 1,"# Experimental Report: Automated Membrane Synthesis via NIPS

## Experiment Parameters (Index: 54)

A polysulfone membrane was synthesized using non-solvent-induced phase separation (NIPS) with the following conditions:

- **Synthesis Method**: Automated robotic system
- **Polymer Solution**: 17.0% polysulfone in PolarClean solvent
- **Solution Preparation**: Premixed manually without heating (ambient temperature 25??C)
- **Solution Rest Time**: Used immediately after preparation (0 days)
- **Casting Conditions**:
  - 10.0 minute wait time between coupon casting and NIPS bath immersion
  - 68% relative humidity during synthesis
  - No nitrogen flow during drop-casting
  - Laminar dry nitrogen flow applied after blade-casting until bath immersion

The experiment utilized automated blade-casting with controlled environmental parameters to investigate the effects of nitrogen flow post-casting on membrane morphology and performance.","Report: # Experimental Report: Automated Membrane Synthesis via NIPS

## Experiment Parameters (Index: 54)

A polysulfone membrane was synthesized using non-solvent-induced phase separation (NIPS) with the following conditions:

- **Synthesis Method**: Automated robotic system
- **Polymer Solution**: 17.0% polysulfone in PolarClean solvent
- **Solution Preparation**: Premixed manually without heating (ambient temperature 25??C)
- **Solution Rest Time**: Used immediately after preparation (0 days)
- **Casting Conditions**:
  - 10.0 minute wait time between coupon casting and NIPS bath immersion
  - 68% relative humidity during synthesis
  - No nitrogen flow during drop-casting
  - Laminar dry nitrogen flow applied after blade-casting until bath immersion

The experiment utilized automated blade-casting with controlled environmental parameters to investigate the effects of nitrogen flow post-casting on membrane morphology and performance. 

**The measured Elastic Modulus is 211.51 with a standard deviation of 9.68 bar.**","Parameters: Index: 54; Auto: True; Heating: False; Concentration: 17.0; Heating Block Temperature: 25; Mixed: False; Rest Time (days): 0; Coupon-to-Bath Wait Time (min): 10.0; Relative Humidity: 68; Nitrogen (Side from drop): 0; Nitrogen (After blade): 1 

**The measured Elastic Modulus is 211.51 with a standard deviation of 9.68 bar.**"
llm_experiment_membrane_modulus_trajectory_parameters_seed39.csv,8,True,False,14.0,14,1,207.09310351510177,12.8636449026494,21.44359956680088,3.1621256433156715,,,165.8072546985551,24.66075186706212,499.18438849870535,366.22208804326783,0.633804528100324,0.2893078449883263,42.64673056891623,0.0,0.2218262515514147,0.0,29,2024-07-26,0.2218262515514147,25,True,1,0.0,54,1,0,Index: 29; Auto: True; Heating: False; Concentration: 14.0; Heating Block Temperature: 25; Mixed: True; Rest Time (days): 1; Coupon-to-Bath Wait Time (min): 0.0; Relative Humidity: 54; Nitrogen (Side from drop): 1; Nitrogen (After blade): 0,"# Experimental Report: Automated Membrane Synthesis via NIPS

## Experiment Details
- **Experiment ID**: 29
- **Synthesis Method**: Automated NIPS (Non-solvent-Induced Phase Separation)

## Materials
- **Polymer**: Polysulfone (14.0% concentration)
- **Solvent**: PolarClean

## Procedure
1. The polymer solution was automatically mixed by the robotic system at room temperature (25??C without additional heating).
2. The mixed solution was allowed to rest in a sample vial for 1 day.
3. The solution was automatically drop-cast onto the substrate coupon.
4. Dry nitrogen was applied from the side during the drop-casting process to minimize humidity effects.
5. The solution was blade-cast without nitrogen flow after blading.
6. The cast film was immediately transferred to the NIPS bath (0.0 min wait time).
7. The entire process was conducted at 54% relative humidity.

This experiment utilized the automated robotic system for precise control over the membrane synthesis parameters, with specific attention to humidity control during the initial casting phase.","Report: # Experimental Report: Automated Membrane Synthesis via NIPS

## Experiment Details
- **Experiment ID**: 29
- **Synthesis Method**: Automated NIPS (Non-solvent-Induced Phase Separation)

## Materials
- **Polymer**: Polysulfone (14.0% concentration)
- **Solvent**: PolarClean

## Procedure
1. The polymer solution was automatically mixed by the robotic system at room temperature (25??C without additional heating).
2. The mixed solution was allowed to rest in a sample vial for 1 day.
3. The solution was automatically drop-cast onto the substrate coupon.
4. Dry nitrogen was applied from the side during the drop-casting process to minimize humidity effects.
5. The solution was blade-cast without nitrogen flow after blading.
6. The cast film was immediately transferred to the NIPS bath (0.0 min wait time).
7. The entire process was conducted at 54% relative humidity.

This experiment utilized the automated robotic system for precise control over the membrane synthesis parameters, with specific attention to humidity control during the initial casting phase. 

**The measured Elastic Modulus is 207.09 with a standard deviation of 12.86 bar.**","Parameters: Index: 29; Auto: True; Heating: False; Concentration: 14.0; Heating Block Temperature: 25; Mixed: True; Rest Time (days): 1; Coupon-to-Bath Wait Time (min): 0.0; Relative Humidity: 54; Nitrogen (Side from drop): 1; Nitrogen (After blade): 0 

**The measured Elastic Modulus is 207.09 with a standard deviation of 12.86 bar.**"
llm_experiment_membrane_modulus_trajectory_parameters_seed39.csv,9,True,False,17.0,3,1,179.2410423946837,23.71078197252873,58.30330971037684,66.35736374008198,,,-912.80077275411,1533.960520901146,541.0927919198687,164.8768891097686,0.6593077572518787,0.0266139135919431,47.94906400440546,0.0,0.013383717,0.0,4,2024-02-12,0.013383717,25,False,4,0.0,64,0,0,Index: 4; Auto: True; Heating: False; Concentration: 17.0; Heating Block Temperature: 25; Mixed: False; Rest Time (days): 4; Coupon-to-Bath Wait Time (min): 0.0; Relative Humidity: 64; Nitrogen (Side from drop): 0; Nitrogen (After blade): 0,"# Experimental Report: Automated Membrane Synthesis via NIPS

## Experiment Details
- **Experiment ID**: Index 4
- **Synthesis Method**: Automated NIPS (Non-solvent-Induced Phase Separation)
- **Polymer**: Polysulfone at 17.0% concentration
- **Solvent**: PolarClean

## Procedure
A premixed polysulfone solution (17.0% concentration in PolarClean) was used after a 4-day rest period in a sample vial. The solution was processed at ambient temperature (25??C) without heating during the mixing phase. The robotic system performed automated blade casting of the polymer solution onto the substrate coupon. Immediately following blade casting (0.0 min wait time), the sample was immersed in the NIPS bath. The experiment was conducted at 64% relative humidity without nitrogen flow protection either during drop casting or after blade casting.

## Conditions
- Automated process: Yes
- Ambient conditions: 25??C, 64% RH
- No nitrogen protection employed
- No heating during solution preparation
- Immediate immersion in coagulation bath after casting

This experiment represents standard automated NIPS membrane fabrication without environmental controls or extended evaporation time.","Report: # Experimental Report: Automated Membrane Synthesis via NIPS

## Experiment Details
- **Experiment ID**: Index 4
- **Synthesis Method**: Automated NIPS (Non-solvent-Induced Phase Separation)
- **Polymer**: Polysulfone at 17.0% concentration
- **Solvent**: PolarClean

## Procedure
A premixed polysulfone solution (17.0% concentration in PolarClean) was used after a 4-day rest period in a sample vial. The solution was processed at ambient temperature (25??C) without heating during the mixing phase. The robotic system performed automated blade casting of the polymer solution onto the substrate coupon. Immediately following blade casting (0.0 min wait time), the sample was immersed in the NIPS bath. The experiment was conducted at 64% relative humidity without nitrogen flow protection either during drop casting or after blade casting.

## Conditions
- Automated process: Yes
- Ambient conditions: 25??C, 64% RH
- No nitrogen protection employed
- No heating during solution preparation
- Immediate immersion in coagulation bath after casting

This experiment represents standard automated NIPS membrane fabrication without environmental controls or extended evaporation time. 

**The measured Elastic Modulus is 179.24 with a standard deviation of 23.71 bar.**","Parameters: Index: 4; Auto: True; Heating: False; Concentration: 17.0; Heating Block Temperature: 25; Mixed: False; Rest Time (days): 4; Coupon-to-Bath Wait Time (min): 0.0; Relative Humidity: 64; Nitrogen (Side from drop): 0; Nitrogen (After blade): 0 

**The measured Elastic Modulus is 179.24 with a standard deviation of 23.71 bar.**"
llm_experiment_membrane_modulus_trajectory_parameters_seed39.csv,10,True,False,17.0,29,2,219.61643412334288,18.922364488847425,18.83562561922758,1.7013703934856323,0.0676825517459579,0.0198936990672671,146.98845046245518,15.469161694503622,646.4006458141797,173.61828189165757,0.6848645511688342,0.1316249550963372,50.63648431788627,0.0,0.1682974958596529,0.0,55,2024-10-23,0.1682974958596529,25,False,0,10.0,68,0,1,Index: 55; Auto: True; Heating: False; Concentration: 17.0; Heating Block Temperature: 25; Mixed: False; Rest Time (days): 0; Coupon-to-Bath Wait Time (min): 10.0; Relative Humidity: 68; Nitrogen (Side from drop): 0; Nitrogen (After blade): 1,"# Experimental Report: Automated Membrane Synthesis via NIPS

## Experiment Details
- **Experiment ID:** 55
- **Synthesis Method:** Automated NIPS (Non-solvent-Induced Phase Separation)
- **Polymer:** Polysulfone at 17.0% concentration
- **Solvent:** PolarClean

## Procedure
1. A premixed polysulfone solution (17.0% concentration) was used without additional mixing by the robotic system.
2. The solution was processed at ambient temperature (25??C) without heating.
3. The polymer solution was used immediately after preparation (0 days rest time).
4. The solution was drop-cast onto the substrate and then blade-cast.
5. After blade casting, the sample was subjected to laminar dry nitrogen flow to control humidity.
6. The cast film was allowed to stand for 10.0 minutes before immersion in the NIPS bath.
7. The entire process was conducted under 68% relative humidity conditions.

## Notes
- The experiment utilized the automated robotic system for membrane fabrication.
- No nitrogen flow was applied during the side-drop casting phase, only after blade casting.
- The extended wait time (10 minutes) before bath immersion was likely intended to allow partial solvent evaporation to influence the final membrane morphology.","Report: # Experimental Report: Automated Membrane Synthesis via NIPS

## Experiment Details
- **Experiment ID:** 55
- **Synthesis Method:** Automated NIPS (Non-solvent-Induced Phase Separation)
- **Polymer:** Polysulfone at 17.0% concentration
- **Solvent:** PolarClean

## Procedure
1. A premixed polysulfone solution (17.0% concentration) was used without additional mixing by the robotic system.
2. The solution was processed at ambient temperature (25??C) without heating.
3. The polymer solution was used immediately after preparation (0 days rest time).
4. The solution was drop-cast onto the substrate and then blade-cast.
5. After blade casting, the sample was subjected to laminar dry nitrogen flow to control humidity.
6. The cast film was allowed to stand for 10.0 minutes before immersion in the NIPS bath.
7. The entire process was conducted under 68% relative humidity conditions.

## Notes
- The experiment utilized the automated robotic system for membrane fabrication.
- No nitrogen flow was applied during the side-drop casting phase, only after blade casting.
- The extended wait time (10 minutes) before bath immersion was likely intended to allow partial solvent evaporation to influence the final membrane morphology. 

**The measured Elastic Modulus is 219.62 with a standard deviation of 18.92 bar.**","Parameters: Index: 55; Auto: True; Heating: False; Concentration: 17.0; Heating Block Temperature: 25; Mixed: False; Rest Time (days): 0; Coupon-to-Bath Wait Time (min): 10.0; Relative Humidity: 68; Nitrogen (Side from drop): 0; Nitrogen (After blade): 1 

**The measured Elastic Modulus is 219.62 with a standard deviation of 18.92 bar.**"
