Repository: Toniaac/LLM-AL

# Training-Free Active Learning with Large Language Models for Materials Discovery

## 📖 Overview
Active learning (AL) enables accelerated materials discovery by prioritizing informative experiments.  
However, conventional machine-learning–based AL methods typically require:

- task-specific feature engineering,
- numerical training data,
- and careful model initialization.

In this work, we introduce a **training-free large language model–driven active learning framework (LLM-AL)** that proposes experiments directly from structured or textual dataset descriptions without model training.

Across multiple materials science benchmarks, LLM-AL:

File: Sampling Performance Check/Membrane_dataset/Membrane_dataset_17__llm_experiment_membrane_modulus_trajectory_parameters_seed42_run5.csv (part 1 of 2)
Trajectory_File,Iteration,Auto,Heating,Concentration,Batch,Sample,Elastic Modulus_mean,Elastic Modulus_std,Yield Strength_mean,Yield Strength_std,Creep Strain_mean,Creep Strain_std,Plateau Slope_mean,Plateau Slope_std,Densification Slope_mean,Densification Slope_std,Changepoint_mean,Changepoint_std,Average Standard Deviation_mean,Average Standard Deviation_std,Coefficient of Variation_mean,Coefficient of Variation_std,Index,Date,Coefficient of Variation,Heating Block Temperature,Mixed,Rest Time (days),Coupon-to-Bath Wait Time (min),Relative Humidity,Nitrogen (Side from drop),Nitrogen (After blade),Formatted_Parameters,Report,Report with output,Formatted_Parameters with output
llm_experiment_membrane_modulus_trajectory_parameters_seed42_run5.csv,0,True,False,10.0,6,2,39.58562154046682,39.763990740849046,20.8157206498308,15.489025701825437,,,171.01177514175603,155.9001041097071,1926.0093689123453,868.5636186129187,0.9056396305288292,0.2167497833678121,45.6055490508594,0.0,0.2706248071614617,0.0,12,2024-02-29,0.2706248071614617,25,True,2,0.0,56,0,0,Index: 12; Auto: True; Heating: False; Concentration: 10.0; Heating Block Temperature: 25; Mixed: True; Rest Time (days): 2; Coupon-to-Bath Wait Time (min): 0.0; Relative Humidity: 56; Nitrogen (Side from drop): 0; Nitrogen (After blade): 0,"# Experimental Report: Automated Membrane Synthesis via NIPS

## Experiment Parameters
- **Experiment ID**: 12
- **Synthesis Method**: Automated robotic system
- **Polymer Solution**: 10.0% polysulfone in PolarClean solvent
- **Solution Preparation**: 
  - Automatically mixed by robotic system
  - No heating applied (ambient temperature of 25??C)
  - Solution rested for 2 days in sample vial before casting

## Casting Conditions
- **Environmental Conditions**: 56% relative humidity
- **Casting Process**:
  - Automated blade casting
  - Immediate immersion in non-solvent bath (0.0 min wait time)
  - No nitrogen flow applied during any stage of the process

## Notes
The membrane was synthesized using non-solvent-induced phase separation (NIPS) with fully automated solution preparation and casting. The polymer solution was prepared at room temperature and allowed to equilibrate for 48 hours before membrane formation.","Report: # Experimental Report: Automated Membrane Synthesis via NIPS

## Experiment Parameters
- **Experiment ID**: 12
- **Synthesis Method**: Automated robotic system
- **Polymer Solution**: 10.0% polysulfone in PolarClean solvent
- **Solution Preparation**: 
  - Automatically mixed by robotic system
  - No heating applied (ambient temperature of 25??C)
  - Solution rested for 2 days in sample vial before casting

## Casting Conditions
- **Environmental Conditions**: 56% relative humidity
- **Casting Process**:
  - Automated blade casting
  - Immediate immersion in non-solvent bath (0.0 min wait time)
  - No nitrogen flow applied during any stage of the process

## Notes
The membrane was synthesized using non-solvent-induced phase separation (NIPS) with fully automated solution preparation and casting. The polymer solution was prepared at room temperature and allowed to equilibrate for 48 hours before membrane formation. 

**The measured Elastic Modulus is 39.59 with a standard deviation of 39.76 bar.**","Parameters: Index: 12; Auto: True; Heating: False; Concentration: 10.0; Heating Block Temperature: 25; Mixed: True; Rest Time (days): 2; Coupon-to-Bath Wait Time (min): 0.0; Relative Humidity: 56; Nitrogen (Side from drop): 0; Nitrogen (After blade): 0 

**The measured Elastic Modulus is 39.59 with a standard deviation of 39.76 bar.**"
llm_experiment_membrane_modulus_trajectory_parameters_seed42_run5.csv,1,True,True,15.0,36,1,110.69482106635698,11.720759957736874,10.352956259565085,0.9571759839404916,0.030111844849843,0.0030344708773851,65.63383361797915,23.52890138137542,1054.4822966367803,65.35418253449016,0.664722734250385,0.0215290822463351,56.66319294445892,0.0,0.052463694,0.0,77,2024-11-20,0.052463694,80,True,2,0.0,58,0,0,Index: 77; Auto: True; Heating: True; Concentration: 15.0; Heating Block Temperature: 80; Mixed: True; Rest Time (days): 2; Coupon-to-Bath Wait Time (min): 0.0; Relative Humidity: 58; Nitrogen (Side from drop): 0; Nitrogen (After blade): 0,"# Experimental Report: Automated Membrane Synthesis via NIPS

## Experiment Parameters
- **Experiment ID**: 77
- **Synthesis Method**: Automated NIPS using robotic system
- **Polymer Solution**: 15.0% polysulfone in PolarClean solvent
- **Preparation Conditions**: 
  - Solution mixed automatically by robot
  - Heated mixing at 80??C
  - 2-day rest period after mixing
- **Casting Conditions**:
  - Ambient relative humidity: 58%
  - No nitrogen flow applied during drop-casting or after blade-casting
  - Immediate immersion in non-solvent bath (0.0 min wait time)

The membrane was successfully synthesized using the automated robotic system with heated solution preparation. After the two-day solution maturation period, the casting was performed under moderate humidity conditions without any humidity control measures (no nitrogen flow). The polymer film was immediately transferred to the coagulation bath after blade-casting.","Report: # Experimental Report: Automated Membrane Synthesis via NIPS

## Experiment Parameters
- **Experiment ID**: 77
- **Synthesis Method**: Automated NIPS using robotic system
- **Polymer Solution**: 15.0% polysulfone in PolarClean solvent
- **Preparation Conditions**: 
  - Solution mixed automatically by robot
  - Heated mixing at 80??C
  - 2-day rest period after mixing
- **Casting Conditions**:
  - Ambient relative humidity: 58%
  - No nitrogen flow applied during drop-casting or after blade-casting
  - Immediate immersion in non-solvent bath (0.0 min wait time)

The membrane was successfully synthesized using the automated robotic system with heated solution preparation. After the two-day solution maturation period, the casting was performed under moderate humidity conditions without any humidity control measures (no nitrogen flow). The polymer film was immediately transferred to the coagulation bath after blade-casting. 

**The measured Elastic Modulus is 110.69 with a standard deviation of 11.72 bar.**","Parameters: Index: 77; Auto: True; Heating: True; Concentration: 15.0; Heating Block Temperature: 80; Mixed: True; Rest Time (days): 2; Coupon-to-Bath Wait Time (min): 0.0; Relative Humidity: 58; Nitrogen (Side from drop): 0; Nitrogen (After blade): 0 

**The measured Elastic Modulus is 110.69 with a standard deviation of 11.72 bar.**"
llm_experiment_membrane_modulus_trajectory_parameters_seed42_run5.csv,2,True,True,17.0,36,1,189.441220061326,20.8687012740221,14.48774219141142,1.170277287020354,0.0491412284856803,0.0071974906484744,90.63276243413324,20.680884753777057,934.6660727079792,116.25497674565806,0.5491438136863726,0.0140490139964302,53.18278888818306,0.0,0.0472340986590935,0.0,78,2024-11-20,0.0472340986590935,80,False,2,0.0,58,0,0,Index: 78; Auto: True; Heating: True; Concentration: 17.0; Heating Block Temperature: 80; Mixed: False; Rest Time (days): 2; Coupon-to-Bath Wait Time (min): 0.0; Relative Humidity: 58; Nitrogen (Side from drop): 0; Nitrogen (After blade): 0,"# Experimental Report: Automated Membrane Synthesis via NIPS

## Experiment Parameters (Index: 78)

A polysulfone membrane was synthesized using non-solvent-induced phase separation (NIPS) with the following conditions:

- **Polymer Solution**: 17.0% polysulfone in PolarClean solvent
- **Preparation Method**: Solution was premixed manually and heated to 80??C during the mixing process
- **Aging**: Solution was rested for 2 days in a sample vial after preparation
- **Casting Conditions**:
  - Automated robotic casting system
  - No wait time between blade casting and immersion in NIPS bath (0.0 min)
  - Ambient relative humidity: 58%
  - No nitrogen flow applied during any stage of the process

The membrane was successfully prepared using the automated robotic system with controlled parameters to ensure reproducibility of the NIPS process.","Report: # Experimental Report: Automated Membrane Synthesis via NIPS

## Experiment Parameters (Index: 78)

A polysulfone membrane was synthesized using non-solvent-induced phase separation (NIPS) with the following conditions:

- **Polymer Solution**: 17.0% polysulfone in PolarClean solvent
- **Preparation Method**: Solution was premixed manually and heated to 80??C during the mixing process
- **Aging**: Solution was rested for 2 days in a sample vial after preparation
- **Casting Conditions**:
  - Automated robotic casting system
  - No wait time between blade casting and immersion in NIPS bath (0.0 min)
  - Ambient relative humidity: 58%
  - No nitrogen flow applied during any stage of the process

The membrane was successfully prepared using the automated robotic system with controlled parameters to ensure reproducibility of the NIPS process. 

**The measured Elastic Modulus is 189.44 with a standard deviation of 20.87 bar.**","Parameters: Index: 78; Auto: True; Heating: True; Concentration: 17.0; Heating Block Temperature: 80; Mixed: False; Rest Time (days): 2; Coupon-to-Bath Wait Time (min): 0.0; Relative Humidity: 58; Nitrogen (Side from drop): 0; Nitrogen (After blade): 0 

**The measured Elastic Modulus is 189.44 with a standard deviation of 20.87 bar.**"
llm_experiment_membrane_modulus_trajectory_parameters_seed42_run5.csv,3,True,False,10.0,11,1,28.08588319590436,4.173773558350792,2.2239191099293145,0.2406576099695616,,,19.51227906169096,1.0172530368367874,1429.385524972051,59.04761880255258,0.8054172854183598,0.0284305048840697,59.79727725688352,0.0,0.0310805336353034,0.0,20,2024-05-29,0.0310805336353034,25,True,1,0.0,58,0,0,Index: 20; Auto: True; Heating: False; Concentration: 10.0; Heating Block Temperature: 25; Mixed: True; Rest Time (days): 1; Coupon-to-Bath Wait Time (min): 0.0; Relative Humidity: 58; Nitrogen (Side from drop): 0; Nitrogen (After blade): 0,"# Experimental Report: Automated Membrane Synthesis via NIPS

## Experiment #20

A polysulfone membrane was synthesized using non-solvent-induced phase separation (NIPS) via an automated robotic system. The polymer solution (10% w/w polysulfone in PolarClean solvent) was prepared by the robotic system at room temperature (25??C) without additional heating. After preparation, the solution was allowed to rest for 1 day in a sample vial before processing.

The membrane was cast using the automated system under ambient conditions (58% relative humidity). Following blade casting, the sample was immediately immersed in the NIPS bath (0 minute wait time). No nitrogen flow was applied either during the drop-casting stage or after blade casting.

This experiment represents one condition in a systematic study of membrane synthesis parameters using the automated NIPS platform.","Report: # Experimental Report: Automated Membrane Synthesis via NIPS

## Experiment #20

A polysulfone membrane was synthesized using non-solvent-induced phase separation (NIPS) via an automated robotic system. The polymer solution (10% w/w polysulfone in PolarClean solvent) was prepared by the robotic system at room temperature (25??C) without additional heating. After preparation, the solution was allowed to rest for 1 day in a sample vial before processing.

The membrane was cast using the automated system under ambient conditions (58% relative humidity). Following blade casting, the sample was immediately immersed in the NIPS bath (0 minute wait time). No nitrogen flow was applied either during the drop-casting stage or after blade casting.

This experiment represents one condition in a systematic study of membrane synthesis parameters using the automated NIPS platform. 

**The measured Elastic Modulus is 28.09 with a standard deviation of 4.17 bar.**","Parameters: Index: 20; Auto: True; Heating: False; Concentration: 10.0; Heating Block Temperature: 25; Mixed: True; Rest Time (days): 1; Coupon-to-Bath Wait Time (min): 0.0; Relative Humidity: 58; Nitrogen (Side from drop): 0; Nitrogen (After blade): 0 

**The measured Elastic Modulus is 28.09 with a standard deviation of 4.17 bar.**"
llm_experiment_membrane_modulus_trajectory_parameters_seed42_run5.csv,4,True,True,17.0,8,1,172.0732296612731,7.440453177067441,14.18716828982452,0.5397807744949846,,,73.45889243850954,2.1555134076152145,894.6047083524742,28.718774377893347,0.590602500049319,0.0023559361787384,48.05883167952536,0.0,0.008656542,0.0,17,2024-03-28,0.008656542,50,False,1,0.0,53,0,0,Index: 17; Auto: True; Heating: True; Concentration: 17.0; Heating Block Temperature: 50; Mixed: False; Rest Time (days): 1; Coupon-to-Bath Wait Time (min): 0.0; Relative Humidity: 53; Nitrogen (Side from drop): 0; Nitrogen (After blade): 0,"# Experimental Report: Automated Membrane Synthesis via NIPS

## Experiment Parameters
- **Experiment ID**: 17
- **Synthesis Method**: Automated NIPS using robotic system
- **Polymer Solution**: 17% polysulfone in PolarClean solvent
- **Solution Preparation**: 
  - Premixed manually (not mixed by robot)
  - Heated during mixing at 50??C
  - Rested for 1 day in sample vial before casting

## Casting Conditions
- **Environmental Conditions**: 53% relative humidity
- **Casting Protocol**: 
  - Drop-cast polymer solution onto coupon
  - Blade-cast to form uniform film
  - Immediate immersion in NIPS bath (0 min wait time)
  - No nitrogen flow applied during any stage of the process

The membrane was successfully synthesized using the automated robotic system with controlled parameters to ensure reproducibility of the phase separation process.","Report: # Experimental Report: Automated Membrane Synthesis via NIPS

## Experiment Parameters
- **Experiment ID**: 17
- **Synthesis Method**: Automated NIPS using robotic system
- **Polymer Solution**: 17% polysulfone in PolarClean solvent
- **Solution Preparation**: 
  - Premixed manually (not mixed by robot)
  - Heated during mixing at 50??C
  - Rested for 1 day in sample vial before casting

## Casting Conditions
- **Environmental Conditions**: 53% relative humidity
- **Casting Protocol**: 
  - Drop-cast polymer solution onto coupon
  - Blade-cast to form uniform film
  - Immediate immersion in NIPS bath (0 min wait time)
  - No nitrogen flow applied during any stage of the process

The membrane was successfully synthesized using the automated robotic system with controlled parameters to ensure reproducibility of the phase separation process. 

**The measured Elastic Modulus is 172.07 with a standard deviation of 7.44 bar.**","Parameters: Index: 17; Auto: True; Heating: True; Concentration: 17.0; Heating Block Temperature: 50; Mixed: False; Rest Time (days): 1; Coupon-to-Bath Wait Time (min): 0.0; Relative Humidity: 53; Nitrogen (Side from drop): 0; Nitrogen (After blade): 0 

**The measured Elastic Modulus is 172.07 with a standard deviation of 7.44 bar.**"
llm_experiment_membrane_modulus_trajectory_parameters_seed42_run5.csv,5,True,False,17.0,30,1,272.2240045816517,8.468661574455382,40.91445945671816,0.3503213396134784,0.0418954378196373,0.0083299878105942,116.97680622767412,27.65423861905752,871.125202143544,65.22540415024636,0.5669559169467048,0.0154136160881006,48.171184862613146,0.0,0.0178452630945383,0.0,56,2024-10-24,0.0178452630945383,25,False,0,10.0,58,0,1,Index: 56; Auto: True; Heating: False; Concentration: 17.0; Heating Block Temperature: 25; Mixed: False; Rest Time (days): 0; Coupon-to-Bath Wait Time (min): 10.0; Relative Humidity: 58; Nitrogen (Side from drop): 0; Nitrogen (After blade): 1,"# Experimental Report: Automated Membrane Synthesis via NIPS

## Experiment Details
- **Experiment ID:** 56
- **Synthesis Method:** Automated NIPS (Non-solvent-Induced Phase Separation)
- **Polymer:** Polysulfone at 17.0% concentration
- **Solvent:** PolarClean

## Procedure
The polymer solution was premixed manually without heating (ambient temperature of 25??C). The solution was used immediately after preparation with no rest period. Using the robotic system, the solution was drop-cast onto the substrate and then blade-cast. After blade casting, the sample was subjected to laminar dry nitrogen flow to control humidity exposure. The coupon was allowed to stand for 10 minutes before immersion in the NIPS bath. The experiment was conducted at 58% relative humidity.

## Notes
- No nitrogen flow was applied during the side-drop casting phase
- Dry nitrogen flow was applied after blade casting until bath immersion
- No heating was used during the solution preparation process
- The automated robotic system handled the casting and bath immersion processes","Report: # Experimental Report: Automated Membrane Synthesis via NIPS

## Experiment Details
- **Experiment ID:** 56
- **Synthesis Method:** Automated NIPS (Non-solvent-Induced Phase Separation)
- **Polymer:** Polysulfone at 17.0% concentration
- **Solvent:** PolarClean

## Procedure
The polymer solution was premixed manually without heating (ambient temperature of 25??C). The solution was used immediately after preparation with no rest period. Using the robotic system, the solution was drop-cast onto the substrate and then blade-cast. After blade casting, the sample was subjected to laminar dry nitrogen flow to control humidity exposure. The coupon was allowed to stand for 10 minutes before immersion in the NIPS bath. The experiment was conducted at 58% relative humidity.

## Notes
- No nitrogen flow was applied during the side-drop casting phase
- Dry nitrogen flow was applied after blade casting until bath immersion
- No heating was used during the solution preparation process
- The automated robotic system handled the casting and bath immersion processes 

**The measured Elastic Modulus is 272.22 with a standard deviation of 8.47 bar.**","Parameters: Index: 56; Auto: True; Heating: False; Concentration: 17.0; Heating Block Temperature: 25; Mixed: False; Rest Time (days): 0; Coupon-to-Bath Wait Time (min): 10.0; Relative Humidity: 58; Nitrogen (Side from drop): 0; Nitrogen (After blade): 1 

**The measured Elastic Modulus is 272.22 with a standard deviation of 8.47 bar.**"
llm_experiment_membrane_modulus_trajectory_parameters_seed42_run5.csv,6,True,False,10.0,3,1,95.58773206251,26.5521550711158,28.458191106579346,40.19123887556023,,,233.2753961005045,374.9246154559832,707.3145694066942,518.7275586716872,0.7257709081425072,0.0455167996527038,53.797772229227874,0.0,0.0369151626276435,0.0,1,2024-02-12,0.0369151626276435,25,True,4,0.0,64,0,0,Index: 1; Auto: True; Heating: False; Concentration: 10.0; Heating Block Temperature: 25; Mixed: True; Rest Time (days): 4; Coupon-to-Bath Wait Time (min): 0.0; Relative Humidity: 64; Nitrogen (Side from drop): 0; Nitrogen (After blade): 0,"# Experimental Report: Automated Membrane Synthesis via NIPS

## Experiment Parameters
- **Experiment ID**: 1
- **Synthesis Method**: Automated NIPS (Non-solvent-Induced Phase Separation)
- **Polymer**: Polysulfone at 10.0% concentration
- **Solvent**: PolarClean

## Procedure
1. The polymer solution was automatically mixed by the robotic system at room temperature (25??C) without heating.
2. The mixed solution was allowed to rest in a sample vial for 4 days before processing.
3. The solution was automatically drop-cast onto the substrate and then blade-cast.
4. The cast film was immediately immersed in the NIPS bath (0.0 min wait time).
5. The entire process was conducted at 64% relative humidity.
6. No nitrogen flow was applied either during the drop-casting or after blade-casting phases.

This experiment represents a baseline automated membrane synthesis without thermal assistance or humidity control measures.","Report: # Experimental Report: Automated Membrane Synthesis via NIPS

## Experiment Parameters
- **Experiment ID**: 1
- **Synthesis Method**: Automated NIPS (Non-solvent-Induced Phase Separation)
- **Polymer**: Polysulfone at 10.0% concentration
- **Solvent**: PolarClean

## Procedure
1. The polymer solution was automatically mixed by the robotic system at room temperature (25??C) without heating.
2. The mixed solution was allowed to rest in a sample vial for 4 days before processing.
3. The solution was automatically drop-cast onto the substrate and then blade-cast.
4. The cast film was immediately immersed in the NIPS bath (0.0 min wait time).
5. The entire process was conducted at 64% relative humidity.
6. No nitrogen flow was applied either during the drop-casting or after blade-casting phases.

This experiment represents a baseline automated membrane synthesis without thermal assistance or humidity control measures. 

**The measured Elastic Modulus is 95.59 with a standard deviation of 26.55 bar.**","Parameters: Index: 1; Auto: True; Heating: False; Concentration: 10.0; Heating Block Temperature: 25; Mixed: True; Rest Time (days): 4; Coupon-to-Bath Wait Time (min): 0.0; Relative Humidity: 64; Nitrogen (Side from drop): 0; Nitrogen (After blade): 0 

**The measured Elastic Modulus is 95.59 with a standard deviation of 26.55 bar.**"
llm_experiment_membrane_modulus_trajectory_parameters_seed42_run5.csv,7,True,False,10.0,4,1,24.71538796928362,16.843144908824733,9.369946746559348,10.441577716553445,,,321.25124684183106,427.3687939667448,2210.7380583142576,1100.3661913511582,0.6707380147343338,0.1162534411367361,47.62788869411642,0.0,0.1562725159213004,0.0,5,2024-02-23,0.1562725159213004,25,True,1,0.0,61,0,0,Index: 5; Auto: True; Heating: False; Concentration: 10.0; Heating Block Temperature: 25; Mixed: True; Rest Time (days): 1; Coupon-to-Bath Wait Time (min): 0.0; Relative Humidity: 61; Nitrogen (Side from drop): 0; Nitrogen (After blade): 0,"# Experimental Report: Automated Membrane Synthesis via NIPS

## Experiment Details
- **Experiment ID:** 5
- **Synthesis Method:** Automated NIPS (Non-solvent-Induced Phase Separation)

## Materials and Preparation
- Polymer: Polysulfone (10.0% concentration)
- Solvent: PolarClean
- Solution preparation: Automatically mixed by robotic system at room temperature (25??C, no heating)
- Solution aging: Rested for 1 day in sample vial after mixing

## Casting Procedure
- Casting method: Automated blade casting
- Environmental conditions: 61% relative humidity
- Coupon-to-bath wait time: 0 minutes (immediate immersion)
- Nitrogen treatment: None applied (neither during drop casting nor after blade casting)

## Notes
The membrane was synthesized using fully automated procedures with no manual intervention during the mixing or casting steps. The polymer solution was transferred to the NIPS bath immediately after blade casting without any atmospheric exposure time.","Report: # Experimental Report: Automated Membrane Synthesis via NIPS

## Experiment Details
- **Experiment ID:** 5
- **Synthesis Method:** Automated NIPS (Non-solvent-Induced Phase Separation)

## Materials and Preparation
- Polymer: Polysulfone (10.0% concentration)
- Solvent: PolarClean
- Solution preparation: Automatically mixed by robotic system at room temperature (25??C, no heating)
- Solution aging: Rested for 1 day in sample vial after mixing

## Casting Procedure
- Casting method: Automated blade casting
- Environmental conditions: 61% relative humidity
- Coupon-to-bath wait time: 0 minutes (immediate immersion)
- Nitrogen treatment: None applied (neither during drop casting nor after blade casting)

## Notes
The membrane was synthesized using fully automated procedures with no manual intervention during the mixing or casting steps. The polymer solution was transferred to the NIPS bath immediately after blade casting without any atmospheric exposure time. 

**The measured Elastic Modulus is 24.72 with a standard deviation of 16.84 bar.**","Parameters: Index: 5; Auto: True; Heating: False; Concentration: 10.0; Heating Block Temperature: 25; Mixed: True; Rest Time (days): 1; Coupon-to-Bath Wait Time (min): 0.0; Relative Humidity: 61; Nitrogen (Side from drop): 0; Nitrogen (After blade): 0 

**The measured Elastic Modulus is 24.72 with a standard deviation of 16.84 bar.**"
llm_experiment_membrane_modulus_trajectory_parameters_seed42_run5.csv,8,False,False,12.0,31,1,109.60733027971378,18.69956351898476,51.20737126009681,3.2258343476218805,0.0204458915213373,0.0019221109147648,9.361885617882756,20.096552413632704,1338.442846074603,117.86257738418696,0.6448951297891896,0.1494592939942109,53.648280186681184,0.0,0.1696256581908739,0.0,58,2024-11-13,0.1696256581908739,25,False,0,0.0,48,0,0,Index: 58; Auto: False; Heating: False; Concentration: 12.0; Heating Block Temperature: 25; Mixed: False; Rest Time (days): 0; Coupon-to-Bath Wait Time (min): 0.0; Relative Humidity: 48; Nitrogen (Side from drop): 0; Nitrogen (After blade): 0,"# Experimental Report: Manual Membrane Synthesis via NIPS

## Experimental Parameters
- **Experiment ID:** 58
- **Synthesis Method:** Manual (non-automated)
- **Polymer Solution:** 12.0% polysulfone in PolarClean solvent
- **Mixing Conditions:** Premixed manually at room temperature (25??C) without heating
- **Processing Time:** No rest period; solution used immediately after preparation
- **Casting Conditions:**
  - Immediate immersion in non-solvent bath (0 min wait time)
  - Ambient relative humidity: 48%
  - No nitrogen flow applied during any stage of the process

## Summary
This experiment involved the manual synthesis of a polysulfone membrane via non-solvent-induced phase separation (NIPS). A 12% polysulfone solution was prepared in PolarClean solvent at room temperature without heating assistance. The solution was manually premixed and used immediately for membrane casting without a rest period. After blade casting, the sample was immediately immersed in the NIPS bath with no delay. The process was conducted at 48% relative humidity without any nitrogen flow to control atmospheric conditions.","Report: # Experimental Report: Manual Membrane Synthesis via NIPS

## Experimental Parameters
- **Experiment ID:** 58
- **Synthesis Method:** Manual (non-automated)
- **Polymer Solution:** 12.0% polysulfone in PolarClean solvent
- **Mixing Conditions:** Premixed manually at room temperature (25??C) without heating
- **Processing Time:** No rest period; solution used immediately after preparation
- **Casting Conditions:**
  - Immediate immersion in non-solvent bath (0 min wait time)
  - Ambient relative humidity: 48%
  - No nitrogen flow applied during any stage of the process

## Summary
This experiment involved the manual synthesis of a polysulfone membrane via non-solvent-induced phase separation (NIPS). A 12% polysulfone solution was prepared in PolarClean solvent at room temperature without heating assistance. The solution was manually premixed and used immediately for membrane casting without a rest period. After blade casting, the sample was immediately immersed in the NIPS bath with no delay. The process was conducted at 48% relative humidity without any nitrogen flow to control atmospheric conditions. 

**The measured Elastic Modulus is 109.61 with a standard deviation of 18.7 bar.**","Parameters: Index: 58; Auto: False; Heating: False; Concentration: 12.0; Heating Block Temperature: 25; Mixed: False; Rest Time (days): 0; Coupon-to-Bath Wait Time (min): 0.0; Relative Humidity: 48; Nitrogen (Side from drop): 0; Nitrogen (After blade): 0 

**The measured Elastic Modulus is 109.61 with a standard deviation of 18.7 bar.**"
llm_experiment_membrane_modulus_trajectory_parameters_seed42_run5.csv,9,True,False,17.0,29,2,219.61643412334288,18.922364488847425,18.83562561922758,1.7013703934856323,0.0676825517459579,0.0198936990672671,146.98845046245518,15.469161694503622,646.4006458141797,173.61828189165757,0.6848645511688342,0.1316249550963372,50.63648431788627,0.0,0.1682974958596529,0.0,55,2024-10-23,0.1682974958596529,25,False,0,10.0,68,0,1,Index: 55; Auto: True; Heating: False; Concentration: 17.0; Heating Block Temperature: 25; Mixed: False; Rest Time (days): 0; Coupon-to-Bath Wait Time (min): 10.0; Relative Humidity: 68; Nitrogen (Side from drop): 0; Nitrogen (After blade): 1,"# Experimental Report: Automated Membrane Synthesis via NIPS

## Experiment Details
- **Experiment ID:** 55
- **Synthesis Method:** Automated NIPS (Non-solvent-Induced Phase Separation)
- **Polymer:** Polysulfone at 17.0% concentration
- **Solvent:** PolarClean

## Procedure
1. A premixed polysulfone solution (17.0% concentration) was used without additional mixing by the robotic system.
2. The solution was processed at ambient temperature (25??C) without heating.
3. The polymer solution was used immediately after preparation (0 days rest time).
4. The solution was drop-cast onto the substrate and then blade-cast.
5. After blade casting, the sample was subjected to laminar dry nitrogen flow to control humidity.
6. The cast film was allowed to stand for 10.0 minutes before immersion in the NIPS bath.
7. The entire process was conducted under 68% relative humidity conditions.

## Notes
- The experiment utilized the automated robotic system for membrane fabrication.
- No nitrogen flow was applied during the side-drop casting phase, only after blade casting.
- The extended wait time (10 minutes) before bath immersion was likely intended to allow partial solvent evaporation to influence the final membrane morphology.","Report: # Experimental Report: Automated Membrane Synthesis via NIPS

## Experiment Details
- **Experiment ID:** 55
- **Synthesis Method:** Automated NIPS (Non-solvent-Induced Phase Separation)
- **Polymer:** Polysulfone at 17.0% concentration
- **Solvent:** PolarClean

## Procedure
1. A premixed polysulfone solution (17.0% concentration) was used without additional mixing by the robotic system.
2. The solution was processed at ambient temperature (25??C) without heating.
3. The polymer solution was used immediately after preparation (0 days rest time).
4. The solution was drop-cast onto the substrate and then blade-cast.
5. After blade casting, the sample was subjected to laminar dry nitrogen flow to control humidity.
6. The cast film was allowed to stand for 10.0 minutes before immersion in the NIPS bath.
7. The entire process was conducted under 68% relative humidity conditions.

## Notes
- The experiment utilized the automated robotic system for membrane fabrication.
- No nitrogen flow was applied during the side-drop casting phase, only after blade casting.
- The extended wait time (10 minutes) before bath immersion was likely intended to allow partial solvent evaporation to influence the final membrane morphology. 

**The measured Elastic Modulus is 219.62 with a standard deviation of 18.92 bar.**","Parameters: Index: 55; Auto: True; Heating: False; Concentration: 17.0; Heating Block Temperature: 25; Mixed: False; Rest Time (days): 0; Coupon-to-Bath Wait Time (min): 10.0; Relative Humidity: 68; Nitrogen (Side from drop): 0; Nitrogen (After blade): 1 

**The measured Elastic Modulus is 219.62 with a standard deviation of 18.92 bar.**"
llm_experiment_membrane_modulus_trajectory_parameters_seed42_run5.csv,10,True,False,17.0,29,1,211.5086541241532,9.683664363471635,16.245948090833846,2.063627466880948,0.0436210600806008,0.0101124745492096,138.76247800999369,8.15634463730832,870.2081484937619,184.20536466923204,0.5413007534367748,0.1256061640374322,51.45875949536667,0.0,0.1607517827754513,0.0,54,2024-10-23,0.1607517827754513,25,False,0,10.0,68,0,1,Index: 54; Auto: True; Heating: False; Concentration: 17.0; Heating Block Temperature: 25; Mixed: False; Rest Time (days): 0; Coupon-to-Bath Wait Time (min): 10.0; Relative Humidity: 68; Nitrogen (Side from drop): 0; Nitrogen (After blade): 1,"# Experimental Report: Automated Membrane Synthesis via NIPS

## Experiment Parameters (Index: 54)

A polysulfone membrane was synthesized using non-solvent-induced phase separation (NIPS) with the following conditions:

- **Synthesis Method**: Automated robotic system
- **Polymer Solution**: 17.0% polysulfone in PolarClean solvent
- **Solution Preparation**: Premixed manually without heating (ambient temperature 25??C)
- **Solution Rest Time**: Used immediately after preparation (0 days)
- **Casting Conditions**:
  - 10.0 minute wait time between coupon casting and NIPS bath immersion
  - 68% relative humidity during synthesis
  - No nitrogen flow during drop-casting
  - Laminar dry nitrogen flow applied after blade-casting until bath immersion

The experiment utilized automated blade-casting with controlled environmental parameters to investigate the effects of nitrogen flow post-casting on membrane morphology and performance.","Report: # Experimental Report: Automated Membrane Synthesis via NIPS

## Experiment Parameters (Index: 54)

A polysulfone membrane was synthesized using non-solvent-induced phase separation (NIPS) with the following conditions:

- **Synthesis Method**: Automated robotic system
- **Polymer Solution**: 17.0% polysulfone in PolarClean solvent
- **Solution Preparation**: Premixed manually without heating (ambient temperature 25??C)
- **Solution Rest Time**: Used immediately after preparation (0 days)
- **Casting Conditions**:
  - 10.0 minute wait time between coupon casting and NIPS bath immersion
  - 68% relative humidity during synthesis
  - No nitrogen flow during drop-casting
  - Laminar dry nitrogen flow applied after blade-casting until bath immersion

The experiment utilized automated blade-casting with controlled environmental parameters to investigate the effects of nitrogen flow post-casting on membrane morphology and performance. 

**The measured Elastic Modulus is 211.51 with a standard deviation of 9.68 bar.**","Parameters: Index: 54; Auto: True; Heating: False; Concentration: 17.0; Heating Block Temperature: 25; Mixed: False; Rest Time (days): 0; Coupon-to-Bath Wait Time (min): 10.0; Relative Humidity: 68; Nitrogen (Side from drop): 0; Nitrogen (After blade): 1 

**The measured Elastic Modulus is 211.51 with a standard deviation of 9.68 bar.**"
llm_experiment_membrane_modulus_trajectory_parameters_seed42_run5.csv,11,True,False,17.0,5,1,159.30709474405634,5.909893594619682,13.0725945399517,0.3508705708494243,,,71.10918319489892,1.1825955797093692,899.2419022670622,13.073927636101905,0.5940239909546261,0.0132332074996571,48.59661303100573,0.0,0.0172974818979834,0.0,10,2024-02-23,0.0172974818979834,25,False,0,0.0,61,0,0,Index: 10; Auto: True; Heating: False; Concentration: 17.0; Heating Block Temperature: 25; Mixed: False; Rest Time (days): 0; Coupon-to-Bath Wait Time (min): 0.0; Relative Humidity: 61; Nitrogen (Side from drop): 0; Nitrogen (After blade): 0,"# Experimental Report: Automated Membrane Synthesis via NIPS

## Experiment Parameters (Index: 10)

A polysulfone membrane was synthesized using non-solvent-induced phase separation (NIPS) under the following conditions:

- **Synthesis Method**: Fully automated robotic system
- **Polymer Solution**: 17.0% polysulfone in PolarClean solvent
- **Solution Preparation**: Premixed manually without heating (ambient temperature 25??C)
- **Processing Conditions**:
  - No solution rest time (used immediately after preparation)
  - Immediate immersion in NIPS bath after blade casting (0 min wait time)
  - Ambient relative humidity: 61%
  - No nitrogen flow applied during any stage of the process

The experiment was conducted to evaluate membrane formation under standard automated conditions without additional processing variables such as heating, extended rest times, or humidity control measures.","Report: # Experimental Report: Automated Membrane Synthesis via NIPS

## Experiment Parameters (Index: 10)

A polysulfone membrane was synthesized using non-solvent-induced phase separation (NIPS) under the following conditions:

- **Synthesis Method**: Fully automated robotic system
- **Polymer Solution**: 17.0% polysulfone in PolarClean solvent
- **Solution Preparation**: Premixed manually without heating (ambient temperature 25??C)
- **Processing Conditions**:
  - No solution rest time (used immediately after preparation)
  - Immediate immersion in NIPS bath after blade casting (0 min wait time)
  - Ambient relative humidity: 61%
  - No nitrogen flow applied during any stage of the process

The experiment was conducted to evaluate membrane formation under standard automated conditions without additional processing variables such as heating, extended rest times, or humidity control measures. 

**The measured Elastic Modulus is 159.31 with a standard deviation of 5.91 bar.**","Parameters: Index: 10; Auto: True; Heating: False; Concentration: 17.0; Heating Block Temperature: 25; Mixed: False; Rest Time (days): 0; Coupon-to-Bath Wait Time (min): 0.0; Relative Humidity: 61; Nitrogen (Side from drop): 0; Nitrogen (After blade): 0 

**The measured Elastic Modulus is 159.31 with a standard deviation of 5.91 bar.**"
llm_experiment_membrane_modulus_trajectory_parameters_seed42_run5.csv,12,True,False,10.0,33,1,73.67122147772203,15.512532697662776,9.6512031606906,1.878767148832858,0.0137231583092547,0.0035683324784486,19.049305928065348,2.2237866010736647,1768.8152586765616,114.286837302091,0.955023078282772,0.0159067391774715,61.40689803226863,0.0,0.024657594,0.0,65,2024-11-15,0.024657594,25,False,0,0.0,50,0,0,Index: 65; Auto: True; Heating: False; Concentration: 10.0; Heating Block Temperature: 25; Mixed: False; Rest Time (days): 0; Coupon-to-Bath Wait Time (min): 0.0; Relative Humidity: 50; Nitrogen (Side from drop): 0; Nitrogen (After blade): 0,"# Experimental Report: Automated Membrane Synthesis via NIPS

## Experiment Details
- **Experiment ID:** 65
- **Synthesis Method:** Automated non-solvent-induced phase separation (NIPS)
- **Polymer:** Polysulfone at 10.0% concentration
- **Solvent:** PolarClean

## Procedure
The polymer solution was premixed manually without heating (ambient temperature of 25??C). The solution was used immediately after preparation with no rest period. Using the robotic system, the solution was drop-cast onto the substrate and then blade-cast. The cast film was immediately transferred to the NIPS bath (0.0 minutes wait time) without any nitrogen treatment. The experiment was conducted at 50% relative humidity.

## Notes
This experiment represents a baseline automated NIPS process without heating, extended rest time, or nitrogen treatment to control humidity effects during the casting-to-immersion phase.","Report: # Experimental Report: Automated Membrane Synthesis via NIPS

## Experiment Details
- **Experiment ID:** 65
- **Synthesis Method:** Automated non-solvent-induced phase separation (NIPS)
- **Polymer:** Polysulfone at 10.0% concentration
- **Solvent:** PolarClean

## Procedure
The polymer solution was premixed manually without heating (ambient temperature of 25??C). The solution was used immediately after preparation with no rest period. Using the robotic system, the solution was drop-cast onto the substrate and then blade-cast. The cast film was immediately transferred to the NIPS bath (0.0 minutes wait time) without any nitrogen treatment. The experiment was conducted at 50% relative humidity.

## Notes
This experiment represents a baseline automated NIPS process without heating, extended rest time, or nitrogen treatment to control humidity effects during the casting-to-immersion phase. 

**The measured Elastic Modulus is 73.67 with a standard deviation of 15.51 bar.**","Parameters: Index: 65; Auto: True; Heating: False; Concentration: 10.0; Heating Block Temperature: 25; Mixed: False; Rest Time (days): 0; Coupon-to-Bath Wait Time (min): 0.0; Relative Humidity: 50; Nitrogen (Side from drop): 0; Nitrogen (After blade): 0 

**The measured Elastic Modulus is 73.67 with a standard deviation of 15.51 bar.**"
