Repository: Toniaac/LLM-AL

# Training-Free Active Learning with Large Language Models for Materials Discovery

## 📖 Overview
Active learning (AL) enables accelerated materials discovery by prioritizing informative experiments.  
However, conventional machine-learning–based AL methods typically require:

- task-specific feature engineering,
- numerical training data,
- and careful model initialization.

In this work, we introduce a **training-free large language model–driven active learning framework (LLM-AL)** that proposes experiments directly from structured or textual dataset descriptions without model training.

Across multiple materials science benchmarks, LLM-AL:

- reduces experiments required to reach optimal candidates,
- mitigates cold-start limitations,
- and demonstrates competitive or superior performance compared to traditional ML-based AL approaches. 

This repository provides all data and analysis scripts required to reproduce the results and figures reported in the manuscript.

---

## 🧪 Included Datasets

Four heterogeneous materials discovery problems were used to evaluate LLM-guided active learning:

| Dataset | Task | Objective |
|---|---|---|
| **matbench_steels** | Alloy design | Maximize yield strength |
| **P3HT/CNT** | Conductive composites | Maximize conductivity |
| **Perovskite** | Stability screening | Minimize instability index |
| **Membrane** | Polymeric membranes | Maximize elastic modulus |

These datasets span:

- compositional materials design
- experimental processing datasets
- stability prediction
- and polymer membrane optimization

---

## 🤖 Methods Compared

The repository contains trajectories for:

### Large Language Model Active Learning
- **LLM: Parameter-Format**
- **LLM: Report-Format**

### Traditional Machine Learning Active Learning
- Gaussian Process Regression (**GPR**)
- Random Forest Regression (**RFR**)
- XGBoost (**XGB**)
- Bayesian Neural Network (**BNN**)

### Baseline
- Random Walk sampling

Each trajectory records sequential experiment selection during pool-based active learning.

---
This repository contains the **datasets, benchmarking results, and analysis code** accompanying the manuscript:

> **Training-Free Active Learning Framework in Materials Science with Large Language Models**  
> Hongchen Wang*, Rafael Espinosa Castañeda*, Jay R. Werber, Yao Fehlis, Edward Kim, Jason Hattrick-Simpers  
> arXiv:2511.19730 (2025)  
> https://arxiv.org/abs/2511.19730

---

File: al_trajectory_data_all/Membrane_dataset/llm_experiment_membrane_modulus_trajectory_parameters_seed38_with_rerank_score.csv
Iteration,Experiment Index,Experiment Parameters,Suggested Parameters,Observed Elastic Modulus,Max Modulus in Dataset,Stopping Reason,Resolved_Document,Rerank_Score_v35
0,53,Initial Selection,,228.310761552046,296.35081017123304,Initial selection,Initial Selection,0.040347535
1,54,Index: 50; Auto: True; Heating: False; Concentration: 17.0; Heating Block Temperature: 25; Mixed: False; Rest Time (days): 0; Coupon-to-Bath Wait Time (min): 0.17; Relative Humidity: 70; Nitrogen (Side from drop): 0; Nitrogen (After blade): 1,"Based on the single data point provided, I'll recommend the next experiment to maximize the elastic modulus. Since we have limited data, I'll make a strategic recommendation that explores a promising direction while staying within the parameter ranges.

Recommended next experiment:

- Index: 50
- Auto: True
- Heating: True (changing from False to explore if heating improves polymer chain alignment)
- Concentration: 19.0 (increasing concentration as higher polymer content often increases mechanical strength)
- Heating Block Temperature: 40 (moderate heating to improve polymer dissolution without degradation)
- Mixed: True (changing to explore if robot mixing improves homogeneity)
- Rest Time (days): 1 (adding rest time to allow better polymer chain relaxation)
- Coupon-to-Bath Wait Time (min): 5.0 (reducing to explore if less solvent evaporation affects structure)
- Relative Humidity: 70 (reducing from very high humidity to moderate)
- Nitrogen (Side from drop): 1 (keeping this parameter constant)
- Nitrogen (After blade): 1 (changing to explore if additional nitrogen flow improves surface properties)

This experiment explores several parameter changes that could potentially increase modulus by improving polymer chain alignment, increasing polymer content, and creating more uniform membrane structure.",197.8404462303588,296.35081017123304,Continuing,"# Experimental Report: Automated Membrane Synthesis via NIPS

## Experiment Details
- **Experiment ID:** 50
- **Synthesis Method:** Automated NIPS (Non-solvent-Induced Phase Separation)
- **Polymer:** Polysulfone (17.0% concentration)
- **Solvent:** PolarClean

## Procedure
A premixed polysulfone solution (17.0% concentration in PolarClean) was used without additional heating or robotic mixing. The solution was used immediately after preparation (0 days rest time). The robotic system drop-cast the polymer solution onto the substrate, followed by blade casting. After blade casting, the sample was subjected to laminar dry nitrogen flow to control humidity exposure. The coupon was then immersed in the NIPS bath after a brief wait time of 0.17 minutes.

## Environmental Conditions
- **Ambient Relative Humidity:** 70%
- **Heating Block Temperature:** 25??C (ambient, no active heating)

## Notes
The experiment utilized nitrogen flow only after blade casting, not during the initial drop-casting phase. The automated process maintained precise control over the short coupon-to-bath wait time (10.2 seconds).",0.5780915
2,44,Index: 10; Auto: True; Heating: False; Concentration: 17.0; Heating Block Temperature: 25; Mixed: False; Rest Time (days): 0; Coupon-to-Bath Wait Time (min): 0.0; Relative Humidity: 61; Nitrogen (Side from drop): 0; Nitrogen (After blade): 0,"# Recommendation for Next Experiment to Maximize Modulus

Based on the two prior observations, I'll recommend parameters for the next experiment that are likely to maximize the elastic modulus.

## Analysis of Prior Results
- Experiment #49 yielded the higher modulus (228.31 bar) with high humidity (95%), longer wait time (10 min), and nitrogen from the side
- Experiment #50 yielded a lower modulus (197.84 bar) with moderate humidity (70%), very short wait time (0.17 min), and nitrogen after blade

## Recommended Parameters for Next Experiment

- **Auto**: True (maintain automated process for consistency)
- **Heating**: False (consistent with prior successful experiments)
- **Concentration**: 18.0 (slightly increase from 17.0 to potentially enhance polymer network strength)
- **Heating Block Temperature**: 25 (maintain consistent temperature)
- **Mixed**: False (consistent with prior experiments)
- **Rest Time (days)**: 0 (consistent with prior experiments)
- **Coupon-to-Bath Wait Time (min)**: 10.0 (maintain the longer wait time that produced higher modulus)
- **Relative Humidity**: 95 (maintain the high humidity that produced higher modulus)
- **Nitrogen (Side from drop)**: 1 (maintain this parameter from the higher-modulus experiment)
- **Nitrogen (After blade)**: 0 (maintain this parameter from the higher-modulus experiment)

This recommendation builds on the parameters that produced the higher modulus while slightly increasing polymer concentration, which typically enhances mechanical properties in membrane synthesis.",159.30709474405634,296.35081017123304,Continuing,"# Experimental Report: Automated Membrane Synthesis via NIPS

## Experiment Parameters (Index: 10)

A polysulfone membrane was synthesized using non-solvent-induced phase separation (NIPS) under the following conditions:

- **Synthesis Method**: Fully automated robotic system
- **Polymer Solution**: 17.0% polysulfone in PolarClean solvent
- **Solution Preparation**: Premixed manually without heating (ambient temperature 25??C)
- **Processing Conditions**:
  - No solution rest time (used immediately after preparation)
  - Immediate immersion in NIPS bath after blade casting (0 min wait time)
  - Ambient relative humidity: 61%
  - No nitrogen flow applied during any stage of the process

The experiment was conducted to evaluate membrane formation under standard automated conditions without additional processing variables such as heating, extended rest times, or humidity control measures.",0.539833
3,11,Index: 5; Auto: True; Heating: False; Concentration: 10.0; Heating Block Temperature: 25; Mixed: True; Rest Time (days): 1; Coupon-to-Bath Wait Time (min): 0.0; Relative Humidity: 61; Nitrogen (Side from drop): 0; Nitrogen (After blade): 0,"# Recommendation for Next Experiment to Maximize Modulus

Based on the three prior observations, I can identify trends that suggest which parameters may lead to higher elastic modulus values:

## Analysis of Prior Data
- The highest modulus (228.31 bar) was achieved with high relative humidity (95%), longer coupon-to-bath wait time (10 min), and nitrogen from the side during drop casting
- The second highest modulus (197.84 bar) had moderate humidity (70%), very short wait time (0.17 min), and nitrogen after blade
- The lowest modulus (159.31 bar) had no nitrogen flow and moderate humidity (61%)

## Recommended Next Experiment Parameters

I recommend the following parameters for the next experiment:

- Auto: True
- Heating: False
- Concentration: 18.0 (slightly increased from previous experiments)
- Heating Block Temperature: 25
- Mixed: False
- Rest Time (days): 0
- Coupon-to-Bath Wait Time (min): 10.0 (matching the highest modulus experiment)
- Relative Humidity: 95 (matching the highest modulus experiment)
- Nitrogen (Side from drop): 1
- Nitrogen (After blade): 1 (combining both nitrogen flows)

This experiment builds on the conditions that produced the highest modulus (228.31 bar) while making two strategic modifications: slightly increasing polymer concentration and adding nitrogen flow after blade. These changes may further enhance the membrane's mechanical properties while maintaining the beneficial high humidity and longer wait time conditions.",24.71538796928362,296.35081017123304,Continuing,"# Experimental Report: Automated Membrane Synthesis via NIPS

## Experiment Details
- **Experiment ID:** 5
- **Synthesis Method:** Automated NIPS (Non-solvent-Induced Phase Separation)

## Materials and Preparation
- Polymer: Polysulfone (10.0% concentration)
- Solvent: PolarClean
- Solution preparation: Automatically mixed by robotic system at room temperature (25??C, no heating)
- Solution aging: Rested for 1 day in sample vial after mixing

## Casting Procedure
- Casting method: Automated blade casting
- Environmental conditions: 61% relative humidity
- Coupon-to-bath wait time: 0 minutes (immediate immersion)
- Nitrogen treatment: None applied (neither during drop casting nor after blade casting)

## Notes
The membrane was synthesized using fully automated procedures with no manual intervention during the mixing or casting steps. The polymer solution was transferred to the NIPS bath immediately after blade casting without any atmospheric exposure time.",0.48294178
4,16,Index: 20; Auto: True; Heating: False; Concentration: 10.0; Heating Block Temperature: 25; Mixed: True; Rest Time (days): 1; Coupon-to-Bath Wait Time (min): 0.0; Relative Humidity: 58; Nitrogen (Side from drop): 0; Nitrogen (After blade): 0,"# Recommendation for Next Experiment to Maximize Modulus

Based on the provided experimental data, I can identify several trends that appear to influence the elastic modulus:

1. Higher polymer concentration (17% vs 10%) significantly increases modulus
2. Higher relative humidity (95% vs 61-70%) correlates with higher modulus
3. Longer coupon-to-bath wait time (10 min vs 0-0.17 min) appears beneficial
4. Nitrogen flow from the side during drop casting may be advantageous
5. Manual premixing (Mixed: False) seems to yield better results than robot mixing

For the next experiment, I recommend the following parameters:

| Parameter | Value | Rationale |
|-----------|-------|-----------|
| Auto | True | Maintain automation for consistency |
| Heating | False | All successful experiments used no heating |
| Concentration | 20.0 | Increase from 17% to potentially maximize modulus |
| Heating Block Temperature | 25 | Maintain consistent temperature |
| Mixed | False | Manual premixing showed better results |
| Rest Time (days) | 0 | No rest time yielded higher modulus values |
| Coupon-to-Bath Wait Time (min) | 10.0 | Longest wait time produced highest modulus |
| Relative Humidity | 95 | Highest humidity correlated with highest modulus |
| Nitrogen (Side from drop) | 1 | Present in highest modulus experiment |
| Nitrogen (After blade) | 0 | Absent in highest modulus experiment |

This parameter set builds upon the conditions that produced the highest modulus (228.31 bar) while strategically increasing the polymer concentration to potentially further enhance mechanical properties.",28.08588319590436,296.35081017123304,Continuing,"# Experimental Report: Automated Membrane Synthesis via NIPS

## Experiment #20

A polysulfone membrane was synthesized using non-solvent-induced phase separation (NIPS) via an automated robotic system. The polymer solution (10% w/w polysulfone in PolarClean solvent) was prepared by the robotic system at room temperature (25??C) without additional heating. After preparation, the solution was allowed to rest for 1 day in a sample vial before processing.

The membrane was cast using the automated system under ambient conditions (58% relative humidity). Following blade casting, the sample was immediately immersed in the NIPS bath (0 minute wait time). No nitrogen flow was applied either during the drop-casting stage or after blade casting.

This experiment represents one condition in a systematic study of membrane synthesis parameters using the automated NIPS platform.",0.45217365
5,10,Index: 1; Auto: True; Heating: False; Concentration: 10.0; Heating Block Temperature: 25; Mixed: True; Rest Time (days): 4; Coupon-to-Bath Wait Time (min): 0.0; Relative Humidity: 64; Nitrogen (Side from drop): 0; Nitrogen (After blade): 0,"# Recommendation for Next Experiment to Maximize Modulus

Based on the provided experimental data, I can identify several trends that suggest which parameters lead to higher elastic modulus values:

## Key Observations:
1. The highest modulus (228.31 bar) was achieved with 17% concentration, 10 min coupon-to-bath wait time, and high relative humidity (95%)
2. Higher polymer concentration (17% vs 10%) consistently produces higher modulus values
3. Longer coupon-to-bath wait times appear beneficial
4. Higher relative humidity seems to correlate with higher modulus
5. Nitrogen flow from the side during drop casting may be beneficial

## Recommended Next Experiment:

Parameters:
- Auto: True
- Heating: False
- Concentration: 20.0 (increasing to maximum in range)
- Heating Block Temperature: 25
- Mixed: False
- Rest Time (days): 1
- Coupon-to-Bath Wait Time (min): 10.0
- Relative Humidity: 95
- Nitrogen (Side from drop): 1
- Nitrogen (After blade): 0

## Rationale:
This experiment builds on the highest-performing condition (Index 49) with strategic modifications:
- Increased polymer concentration to 20% to potentially further enhance mechanical properties
- Added 1 day rest time to allow better polymer chain organization
- Maintained the long coupon-to-bath wait time (10 min) that produced the best results
- Kept the high relative humidity (95%) from the best-performing experiment
- Maintained the nitrogen flow configuration from the best experiment

This combination of parameters should maximize the elastic modulus based on the observed trends in your data.",95.58773206251,296.35081017123304,Continuing,"# Experimental Report: Automated Membrane Synthesis via NIPS

## Experiment Parameters
- **Experiment ID**: 1
- **Synthesis Method**: Automated NIPS (Non-solvent-Induced Phase Separation)
- **Polymer**: Polysulfone at 10.0% concentration
- **Solvent**: PolarClean

## Procedure
1. The polymer solution was automatically mixed by the robotic system at room temperature (25??C) without heating.
2. The mixed solution was allowed to rest in a sample vial for 4 days before processing.
3. The solution was automatically drop-cast onto the substrate and then blade-cast.
4. The cast film was immediately immersed in the NIPS bath (0.0 min wait time).
5. The entire process was conducted at 64% relative humidity.
6. No nitrogen flow was applied either during the drop-casting or after blade-casting phases.

This experiment represents a baseline automated membrane synthesis without thermal assistance or humidity control measures.",0.1609905
6,55,Index: 51; Auto: True; Heating: False; Concentration: 17.0; Heating Block Temperature: 25; Mixed: False; Rest Time (days): 0; Coupon-to-Bath Wait Time (min): 1.0; Relative Humidity: 70; Nitrogen (Side from drop): 0; Nitrogen (After blade): 1,"# Recommendation for Next Experiment to Maximize Modulus

Based on the provided experimental data, I can identify several trends that influence the elastic modulus:

1. **Concentration**: Higher concentration (17.0%) consistently yields higher modulus compared to lower concentration (10.0%)
2. **Relative Humidity**: The highest modulus (228.31 bar) was achieved with very high humidity (95%)
3. **Coupon-to-Bath Wait Time**: Longer wait times (10.0 min) appear beneficial
4. **Nitrogen flow**: Nitrogen from the side during drop casting seems to improve modulus

## Recommended Next Experiment Parameters:

- **Index**: 51 (next in sequence)
- **Auto**: True
- **Heating**: False
- **Concentration**: 20.0 (increasing to maximum in range)
- **Heating Block Temperature**: 25
- **Mixed**: False
- **Rest Time (days)**: 0
- **Coupon-to-Bath Wait Time (min)**: 10.0
- **Relative Humidity**: 95
- **Nitrogen (Side from drop)**: 1
- **Nitrogen (After blade)**: 0

## Rationale:
This experiment builds upon the most successful previous experiment (Index 49) which achieved the highest modulus of 228.31 bar, but increases the polymer concentration to 20% to potentially further enhance the mechanical properties. All other parameters are maintained from the most successful experiment to isolate the effect of concentration while maintaining the conditions that previously produced the highest modulus.",168.33383829683325,296.35081017123304,Continuing,"# Experimental Report: Automated Membrane Synthesis via NIPS

## Experiment Details
- **Experiment ID:** 51
- **Synthesis Method:** Automated NIPS (Non-solvent-Induced Phase Separation)
- **Polymer:** Polysulfone at 17.0% concentration
- **Solvent:** PolarClean

## Procedure
The polymer solution was premixed manually without heating (ambient temperature of 25??C). The solution was used immediately after preparation with no rest period. Using the robotic system, the solution was drop-cast onto the substrate and then blade-cast. After blade casting, the sample was subjected to laminar dry nitrogen flow to control humidity exposure. The coupon was allowed to wait for 1.0 minute post-blade casting before immersion in the NIPS bath.

## Environmental Conditions
- **Relative Humidity:** 70%
- **Temperature:** 25??C (heating block temperature)

## Notes
The experiment was conducted using full automation with the robotic system. No nitrogen was applied during the side drop-casting phase, but nitrogen was applied after blade casting until bath immersion to control the humidity exposure of the nascent membrane.",0.5928793
7,60,Index: 56; Auto: True; Heating: False; Concentration: 17.0; Heating Block Temperature: 25; Mixed: False; Rest Time (days): 0; Coupon-to-Bath Wait Time (min): 10.0; Relative Humidity: 58; Nitrogen (Side from drop): 0; Nitrogen (After blade): 1,"# Recommendation for Next Experiment to Maximize Modulus

Based on the provided experimental data, I can identify several trends that influence the elastic modulus:

1. **Concentration**: Higher polymer concentration (17.0% vs 10.0%) consistently produces membranes with higher modulus
2. **Relative Humidity**: Higher humidity appears beneficial (experiment with 95% RH had the highest modulus of 228.31 bar)
3. **Nitrogen flow**: Using nitrogen from the side during drop casting seems advantageous
4. **Coupon-to-Bath Wait Time**: Longer wait times (10.0 min) appear to yield higher modulus values
5. **Mixed**: Non-mixed solutions (Mixed: False) generally perform better

For the next experiment, I recommend the following parameters:

```
Index: [next sequential number]
Auto: True
Heating: False
Concentration: 20.0 (increasing to upper range)
Heating Block Temperature: 25
Mixed: False
Rest Time (days): 0
Coupon-to-Bath Wait Time (min): 10.0
Relative Humidity: 95
Nitrogen (Side from drop): 1
Nitrogen (After blade): 0
```

This recommendation builds on the highest-performing experiment (#49) but increases the polymer concentration to 20.0% to potentially further enhance the elastic modulus while keeping other parameters that appear optimal based on the observed data.",272.2240045816517,296.35081017123304,Continuing,"# Experimental Report: Automated Membrane Synthesis via NIPS

## Experiment Details
- **Experiment ID:** 56
- **Synthesis Method:** Automated NIPS (Non-solvent-Induced Phase Separation)
- **Polymer:** Polysulfone at 17.0% concentration
- **Solvent:** PolarClean

## Procedure
The polymer solution was premixed manually without heating (ambient temperature of 25??C). The solution was used immediately after preparation with no rest period. Using the robotic system, the solution was drop-cast onto the substrate and then blade-cast. After blade casting, the sample was subjected to laminar dry nitrogen flow to control humidity exposure. The coupon was allowed to stand for 10 minutes before immersion in the NIPS bath. The experiment was conducted at 58% relative humidity.

## Notes
- No nitrogen flow was applied during the side-drop casting phase
- Dry nitrogen flow was applied after blade casting until bath immersion
- No heating was used during the solution preparation process
- The automated robotic system handled the casting and bath immersion processes",0.57236487
8,59,Index: 55; Auto: True; Heating: False; Concentration: 17.0; Heating Block Temperature: 25; Mixed: False; Rest Time (days): 0; Coupon-to-Bath Wait Time (min): 10.0; Relative Humidity: 68; Nitrogen (Side from drop): 0; Nitrogen (After blade): 1,"# Recommendation for Next Experiment to Maximize Modulus

Based on the provided experimental data, I can identify several trends that influence the elastic modulus:

1. **Concentration**: Higher polymer concentration (17.0%) consistently yields higher modulus compared to lower concentration (10.0%)

2. **Relative Humidity**: The highest modulus (272.22 bar) was achieved with a relative humidity of 58%, while very high humidity (95%) also produced good results (228.31 bar)

3. **Coupon-to-Bath Wait Time**: Longer wait times (10.0 min) appear beneficial when combined with other optimal parameters

4. **Nitrogen (After blade)**: The highest modulus was achieved with this parameter set to 1

5. **Mixed**: ""False"" setting appears to correlate with higher modulus values

For the next experiment, I recommend the following parameters:

```
Index: [next sequential number]
Auto: True
Heating: False
Concentration: 20.0 (increasing to maximum in range)
Heating Block Temperature: 25
Mixed: False
Rest Time (days): 0
Coupon-to-Bath Wait Time (min): 10.0
Relative Humidity: 60
Nitrogen (Side from drop): 0
Nitrogen (After blade): 1
```

This combination builds on the most successful experiment (#56) by maintaining the beneficial parameters while increasing the polymer concentration to potentially achieve even higher modulus values.",219.61643412334288,296.35081017123304,Continuing,"# Experimental Report: Automated Membrane Synthesis via NIPS

## Experiment Details
- **Experiment ID:** 55
- **Synthesis Method:** Automated NIPS (Non-solvent-Induced Phase Separation)
- **Polymer:** Polysulfone at 17.0% concentration
- **Solvent:** PolarClean

## Procedure
1. A premixed polysulfone solution (17.0% concentration) was used without additional mixing by the robotic system.
2. The solution was processed at ambient temperature (25??C) without heating.
3. The polymer solution was used immediately after preparation (0 days rest time).
4. The solution was drop-cast onto the substrate and then blade-cast.
5. After blade casting, the sample was subjected to laminar dry nitrogen flow to control humidity.
6. The cast film was allowed to stand for 10.0 minutes before immersion in the NIPS bath.
7. The entire process was conducted under 68% relative humidity conditions.

## Notes
- The experiment utilized the automated robotic system for membrane fabrication.
- No nitrogen flow was applied during the side-drop casting phase, only after blade casting.
- The extended wait time (10 minutes) before bath immersion was likely intended to allow partial solvent evaporation to influence the final membrane morphology.",0.4920179
9,70,Index: 17; Auto: True; Heating: True; Concentration: 17.0; Heating Block Temperature: 50; Mixed: False; Rest Time (days): 1; Coupon-to-Bath Wait Time (min): 0.0; Relative Humidity: 53; Nitrogen (Side from drop): 0; Nitrogen (After blade): 0,"# Recommendation for Next Experiment to Maximize Modulus

Based on the provided experimental data, I can identify several trends that influence the elastic modulus:

1. **Concentration**: Higher concentration (17.0%) consistently yields higher modulus compared to lower concentration (10.0%)
2. **Coupon-to-Bath Wait Time**: Longer wait times (10.0 min) generally produce higher modulus values
3. **Relative Humidity**: The highest modulus (272.22 bar) was achieved at 58% RH with other favorable parameters
4. **Nitrogen (After blade)**: Using nitrogen after blade (value=1) appears beneficial in high-performing experiments

The experiment with the highest modulus (272.22 bar) had the following parameters:
- Index: 56
- Auto: True
- Heating: False
- Concentration: 17.0%
- Heating Block Temperature: 25°C
- Mixed: False
- Rest Time: 0 days
- Coupon-to-Bath Wait Time: 10.0 min
- Relative Humidity: 58%
- Nitrogen (Side from drop): 0
- Nitrogen (After blade): 1

## Next Experiment Recommendation:

I recommend the following parameters for the next experiment to maximize modulus:

- Auto: True
- Heating: False
- Concentration: 20.0% (increasing from 17.0% to explore upper range)
- Heating Block Temperature: 25°C
- Mixed: False
- Rest Time: 0 days
- Coupon-to-Bath Wait Time: 10.0 min
- Relative Humidity: 55% (slightly lower than the best result)
- Nitrogen (Side from drop): 0
- Nitrogen (After blade): 1

This recommendation builds on the most successful experiment while pushing the concentration higher and slightly adjusting the relative humidity to potentially find an even better optimum.",172.0732296612731,296.35081017123304,Continuing,"# Experimental Report: Automated Membrane Synthesis via NIPS

## Experiment Parameters
- **Experiment ID**: 17
- **Synthesis Method**: Automated NIPS using robotic system
- **Polymer Solution**: 17% polysulfone in PolarClean solvent
- **Solution Preparation**: 
  - Premixed manually (not mixed by robot)
  - Heated during mixing at 50??C
  - Rested for 1 day in sample vial before casting

## Casting Conditions
- **Environmental Conditions**: 53% relative humidity
- **Casting Protocol**: 
  - Drop-cast polymer solution onto coupon
  - Blade-cast to form uniform film
  - Immediate immersion in NIPS bath (0 min wait time)
  - No nitrogen flow applied during any stage of the process

The membrane was successfully synthesized using the automated robotic system with controlled parameters to ensure reproducibility of the phase separation process.",0.0510308
10,58,Index: 54; Auto: True; Heating: False; Concentration: 17.0; Heating Block Temperature: 25; Mixed: False; Rest Time (days): 0; Coupon-to-Bath Wait Time (min): 10.0; Relative Humidity: 68; Nitrogen (Side from drop): 0; Nitrogen (After blade): 1,"# Recommendation for Next Experiment to Maximize Modulus

Based on the provided experimental data, I can identify several trends that influence the elastic modulus:

1. **Concentration**: Higher concentration (17.0%) consistently yields higher modulus compared to lower concentration (10.0%)
2. **Coupon-to-Bath Wait Time**: Longer wait times (10.0 min) generally produce higher modulus values
3. **Relative Humidity**: The highest modulus (272.22 bar) was achieved with 68% RH
4. **Nitrogen (After blade)**: Using nitrogen after blade (value=1) appears beneficial in high-performing experiments

The experiment with the highest modulus (272.22 bar) had the following parameters:
- Index: 55
- Auto: True
- Heating: False
- Concentration: 17.0%
- Heating Block Temperature: 25°C
- Mixed: False
- Rest Time: 0 days
- Coupon-to-Bath Wait Time: 10.0 min
- Relative Humidity: 68%
- Nitrogen (Side from drop): 0
- Nitrogen (After blade): 1

## Recommended Next Experiment:
- Auto: True
- Heating: False
- Concentration: 20.0% (increasing from 17.0% to explore upper range)
- Heating Block Temperature: 25°C
- Mixed: False
- Rest Time: 0 days
- Coupon-to-Bath Wait Time: 10.0 min
- Relative Humidity: 70% (slightly higher than best result)
- Nitrogen (Side from drop): 0
- Nitrogen (After blade): 1

This recommendation builds on the best-performing experiment while slightly increasing concentration and relative humidity to explore if further improvements in modulus can be achieved.",211.5086541241532,296.35081017123304,Continuing,"# Experimental Report: Automated Membrane Synthesis via NIPS

## Experiment Parameters (Index: 54)

A polysulfone membrane was synthesized using non-solvent-induced phase separation (NIPS) with the following conditions:

- **Synthesis Method**: Automated robotic system
- **Polymer Solution**: 17.0% polysulfone in PolarClean solvent
- **Solution Preparation**: Premixed manually without heating (ambient temperature 25??C)
- **Solution Rest Time**: Used immediately after preparation (0 days)
- **Casting Conditions**:
  - 10.0 minute wait time between coupon casting and NIPS bath immersion
  - 68% relative humidity during synthesis
  - No nitrogen flow during drop-casting
  - Laminar dry nitrogen flow applied after blade-casting until bath immersion

The experiment utilized automated blade-casting with controlled environmental parameters to investigate the effects of nitrogen flow post-casting on membrane morphology and performance.",0.46905875
11,42,Index: 4; Auto: True; Heating: False; Concentration: 17.0; Heating Block Temperature: 25; Mixed: False; Rest Time (days): 4; Coupon-to-Bath Wait Time (min): 0.0; Relative Humidity: 64; Nitrogen (Side from drop): 0; Nitrogen (After blade): 0,"# Recommendation for Next Experiment to Maximize Modulus

Based on the provided experimental data, I've analyzed the relationships between parameters and elastic modulus values. The highest modulus observed was 272.22 bar from experiment #56, which suggests promising parameter combinations.

## Recommended Next Experimental Parameters:

- **Auto**: True
- **Heating**: False
- **Concentration**: 20.0 (increasing from 17.0 as higher concentration appears to correlate with higher modulus)
- **Heating Block Temperature**: 25
- **Mixed**: False
- **Rest Time (days)**: 0
- **Coupon-to-Bath Wait Time (min)**: 10.0
- **Relative Humidity**: 65 (targeting the optimal range between 58-70 where highest moduli were observed)
- **Nitrogen (Side from drop)**: 0
- **Nitrogen (After blade)**: 1

## Rationale:

1. **Concentration**: The data shows a clear trend that higher concentration (17% vs 10%) yields significantly higher modulus values. Experiments with 17% concentration consistently produced moduli above 150 bar, while 10% concentration experiments yielded much lower values (24-95 bar).

2. **Coupon-to-Bath Wait Time**: Longer wait times (10 min) generally produced higher modulus values compared to shorter times, as seen in experiments #56, #55, and #54.

3. **Nitrogen (After blade)**: Using nitrogen after blade (value=1) appears beneficial, as evidenced by the highest modulus value (272.22 bar) in experiment #56.

4. **Relative Humidity**: The optimal range appears to be between 58-70%, with the highest modulus at 58% (experiment #56).

This recommendation aims to build upon the most successful parameters while slightly increasing concentration to potentially achieve even higher modulus values.",179.2410423946837,296.35081017123304,Continuing,"# Experimental Report: Automated Membrane Synthesis via NIPS

## Experiment Details
- **Experiment ID**: Index 4
- **Synthesis Method**: Automated NIPS (Non-solvent-Induced Phase Separation)
- **Polymer**: Polysulfone at 17.0% concentration
- **Solvent**: PolarClean

## Procedure
A premixed polysulfone solution (17.0% concentration in PolarClean) was used after a 4-day rest period in a sample vial. The solution was processed at ambient temperature (25??C) without heating during the mixing phase. The robotic system performed automated blade casting of the polymer solution onto the substrate coupon. Immediately following blade casting (0.0 min wait time), the sample was immersed in the NIPS bath. The experiment was conducted at 64% relative humidity without nitrogen flow protection either during drop casting or after blade casting.

## Conditions
- Automated process: Yes
- Ambient conditions: 25??C, 64% RH
- No nitrogen protection employed
- No heating during solution preparation
- Immediate immersion in coagulation bath after casting

This experiment represents standard automated NIPS membrane fabrication without environmental controls or extended evaporation time.",0.049685873
12,62,Index: 68; Auto: True; Heating: False; Concentration: 17.0; Heating Block Temperature: 25; Mixed: False; Rest Time (days): 0; Coupon-to-Bath Wait Time (min): 0.0; Relative Humidity: 50; Nitrogen (Side from drop): 0; Nitrogen (After blade): 0,"# Recommendation for Next Experiment to Maximize Modulus

Based on the provided experimental data, I've analyzed the relationships between parameters and elastic modulus values. The highest modulus observed was 272.22 bar from experiment #55, which suggests promising parameter combinations.

## Recommended Next Experimental Parameters:

- **Index**: Next available number
- **Auto**: True
- **Heating**: False
- **Concentration**: 20.0 (increasing from 17.0 as higher concentration appears to correlate with higher modulus)
- **Heating Block Temperature**: 25
- **Mixed**: False
- **Rest Time (days)**: 0
- **Coupon-to-Bath Wait Time (min)**: 10.0
- **Relative Humidity**: 70 (optimizing between the successful values of 68-95)
- **Nitrogen (Side from drop)**: 0
- **Nitrogen (After blade)**: 1

## Rationale:

1. **Concentration**: The data shows a clear trend that higher concentration (17% vs 10%) yields significantly higher modulus values. Increasing to 20% may further improve modulus.

2. **Coupon-to-Bath Wait Time**: Longer wait times (10 min) consistently produced higher modulus values compared to shorter times.

3. **Relative Humidity**: The highest modulus (272.22 bar) was achieved at 68% RH, while another high value (228.31 bar) was achieved at 95% RH. A value of 70% balances these observations.

4. **Nitrogen (After blade)**: Using nitrogen after blade (value=1) appears in several high-modulus experiments.

5. **No Heating**: The highest modulus values were achieved without heating the solution.

This parameter combination builds upon the successful conditions from experiment #55 while strategically increasing concentration to potentially achieve even higher modulus values.",277.3861208337041,296.35081017123304,Continuing,"# Experimental Report: Automated Membrane Synthesis via NIPS

## Experiment Parameters
- **Experiment ID:** 68
- **Synthesis Method:** Automated NIPS (Non-solvent-Induced Phase Separation)
- **Polymer:** Polysulfone at 17.0% concentration
- **Solvent:** PolarClean
- **Environmental Conditions:** 50% relative humidity

## Procedure
The experiment utilized a robotic system for membrane synthesis. A premixed polysulfone solution (17.0% concentration in PolarClean) was used without additional heating or mixing by the robot. The solution was used immediately after preparation (0 days rest time) and was drop-cast onto the substrate followed by blade casting. The cast film was immediately immersed in the non-solvent bath (0.0 minutes wait time) without any nitrogen flow treatment either during drop casting or after blade casting. All processes were conducted at ambient temperature (25??C).

## Notes
This experiment represents a baseline automated NIPS process without additional processing variables such as heating, extended rest time, delayed bath immersion, or nitrogen treatment to control humidity effects.",0.20201814
13,14,Index: 12; Auto: True; Heating: False; Concentration: 10.0; Heating Block Temperature: 25; Mixed: True; Rest Time (days): 2; Coupon-to-Bath Wait Time (min): 0.0; Relative Humidity: 56; Nitrogen (Side from drop): 0; Nitrogen (After blade): 0,"# Recommendation for Next Experiment to Maximize Modulus

Based on the provided experimental data, I've analyzed the patterns that lead to higher elastic modulus values. The highest modulus observed was 277.39 bar (experiment #68), followed by 272.22 bar (experiment #56).

## Key Observations:
1. Higher polymer concentration (17%) consistently yields higher modulus compared to lower concentration (10%)
2. Longer coupon-to-bath wait times (10 min) generally produce better results
3. Relative humidity appears to have a complex effect, with both high (~95%) and moderate (~50-68%) values showing good results
4. Nitrogen after blade appears beneficial in several high-performing experiments

## Recommended Next Experiment:

Parameters:
- Auto: True
- Heating: False
- Concentration: 20.0 (increasing to upper limit of range)
- Heating Block Temperature: 25
- Mixed: False
- Rest Time (days): 0
- Coupon-to-Bath Wait Time (min): 10.0
- Relative Humidity: 60
- Nitrogen (Side from drop): 0
- Nitrogen (After blade): 1

## Rationale:
This recommendation builds on the successful conditions from experiments #56 and #68, which produced the highest modulus values. I've increased the polymer concentration to 20% (the upper end of the typical range) since higher concentration consistently correlates with higher modulus. I've maintained the 10-minute coupon-to-bath wait time and nitrogen after blade, which were present in high-performing experiments. The relative humidity is set to 60%, which falls within the range that has shown good results.",39.58562154046682,296.35081017123304,Continuing,"# Experimental Report: Automated Membrane Synthesis via NIPS

## Experiment Parameters
- **Experiment ID**: 12
- **Synthesis Method**: Automated robotic system
- **Polymer Solution**: 10.0% polysulfone in PolarClean solvent
- **Solution Preparation**: 
  - Automatically mixed by robotic system
  - No heating applied (ambient temperature of 25??C)
  - Solution rested for 2 days in sample vial before casting

## Casting Conditions
- **Environmental Conditions**: 56% relative humidity
- **Casting Process**:
  - Automated blade casting
  - Immediate immersion in non-solvent bath (0.0 min wait time)
  - No nitrogen flow applied during any stage of the process

## Notes
The membrane was synthesized using non-solvent-induced phase separation (NIPS) with fully automated solution preparation and casting. The polymer solution was prepared at room temperature and allowed to equilibrate for 48 hours before membrane formation.",0.10092311
14,23,Index: 69; Auto: True; Heating: False; Concentration: 10.0; Heating Block Temperature: 25; Mixed: True; Rest Time (days): 1; Coupon-to-Bath Wait Time (min): 0.0; Relative Humidity: 50; Nitrogen (Side from drop): 0; Nitrogen (After blade): 0,"# Recommendation for Next Experiment to Maximize Modulus

Based on the provided experimental data, I've analyzed the relationships between parameters and elastic modulus values. The highest modulus observed was 277.39 bar (experiment index 68), followed by 272.22 bar (experiment index 56).

## Key Observations:
1. Higher polymer concentration (17%) consistently yields higher modulus compared to lower concentration (10%)
2. Longer coupon-to-bath wait times (10 min) generally produce better results
3. Relative humidity around 50-70% appears optimal
4. Nitrogen after blade (value 1) appears beneficial in high-performing experiments
5. No heating and no mixing seem to be preferred for higher modulus values

## Recommended Next Experiment:

Parameters:
- Auto: True
- Heating: False
- Concentration: 20.0 (increasing from 17.0 to explore upper range)
- Heating Block Temperature: 25
- Mixed: False
- Rest Time (days): 0
- Coupon-to-Bath Wait Time (min): 10.0
- Relative Humidity: 60
- Nitrogen (Side from drop): 0
- Nitrogen (After blade): 1

This recommendation builds on the successful parameters from experiments with high modulus values while exploring a higher polymer concentration, which appears to be a key factor in increasing modulus. The combination of longer wait time (10 min), moderate humidity (60%), and nitrogen after blade should create favorable conditions for maximizing the elastic modulus.",53.46447392343188,296.35081017123304,Continuing,"# Experimental Report: Automated Membrane Synthesis via NIPS

## Experiment #69

A polysulfone membrane was synthesized via non-solvent-induced phase separation (NIPS) using an automated robotic system. The polymer solution (10% w/w polysulfone in PolarClean solvent) was prepared by the robotic system at room temperature (25??C) without additional heating. After preparation, the solution was allowed to rest for 1 day in a sample vial before processing.

The membrane was cast using the automated blade casting method at 50% relative humidity. Immediately after casting (0 minutes wait time), the sample was immersed in the NIPS bath. No nitrogen flow was applied either during the drop-casting stage or after blade casting.

This experiment represents a baseline automated synthesis condition without heating assistance or nitrogen-based humidity control measures.",0.26021832
15,57,Index: 53; Auto: True; Heating: False; Concentration: 17.0; Heating Block Temperature: 25; Mixed: False; Rest Time (days): 0; Coupon-to-Bath Wait Time (min): 10.0; Relative Humidity: 68; Nitrogen (Side from drop): 0; Nitrogen (After blade): 0,"# Recommendation for Next Experiment to Maximize Modulus

Based on the provided experimental data, I've analyzed the relationships between parameters and elastic modulus values to determine the optimal next experiment.

## Key Observations:
1. The highest modulus value (277.39 bar) was observed in experiment #68 with:
   - Concentration: 17.0%
   - Coupon-to-Bath Wait Time: 0.0 min
   - Relative Humidity: 50%
   - No nitrogen flow options enabled

2. High modulus values (>200 bar) generally correlate with:
   - Higher polymer concentration (17.0%)
   - Longer coupon-to-bath wait times (10.0 min) in some cases
   - Varied relative humidity (50-95%)

3. Low modulus values (<100 bar) are associated with:
   - Lower polymer concentration (10.0%)

## Recommended Next Experiment:

Parameters:
- Auto: True
- Heating: False
- Concentration: 20.0 (increasing to maximum in range)
- Heating Block Temperature: 25
- Mixed: False
- Rest Time (days): 0
- Coupon-to-Bath Wait Time (min): 0.0
- Relative Humidity: 50
- Nitrogen (Side from drop): 0
- Nitrogen (After blade): 0

## Rationale:
- Increasing concentration to 20% (upper end of range) should further enhance modulus based on the clear trend that higher concentration (17% vs 10%) yields higher modulus
- The lowest relative humidity (50%) combined with zero wait time produced the highest modulus
- Simplifying the process by eliminating nitrogen flow options, which don't show consistent benefits
- Maintaining other parameters that were present in the highest-performing experiment

This experiment builds on the successful conditions of experiment #68 while pushing the concentration parameter to maximize elastic modulus.",296.35081017123304,296.35081017123304,Max modulus reached,"# Experimental Report: Automated Membrane Synthesis via NIPS

## Experiment Details
- **Experiment ID:** 53
- **Synthesis Method:** Automated non-solvent-induced phase separation (NIPS)
- **Polymer:** Polysulfone at 17.0% concentration
- **Solvent:** PolarClean

## Procedure
The polymer solution was premixed manually without heating (ambient temperature of 25??C). The solution was used immediately after preparation with no rest period. Using the robotic system, the solution was drop-cast onto the substrate and then blade-cast. Following blade casting, the sample was allowed to stand for 10 minutes before immersion in the NIPS bath. The experiment was conducted at 68% relative humidity with no nitrogen flow applied either during drop-casting or after blade-casting.

## Notes
This experiment tested membrane formation under relatively high humidity conditions without any humidity control measures (no nitrogen flow), using a moderate wait time before bath immersion.",0.2916618
