Repository: Toniaac/LLM-AL

# Training-Free Active Learning with Large Language Models for Materials Discovery

## 📖 Overview
Active learning (AL) enables accelerated materials discovery by prioritizing informative experiments.  
However, conventional machine-learning–based AL methods typically require:

- task-specific feature engineering,
- numerical training data,
- and careful model initialization.

In this work, we introduce a **training-free large language model–driven active learning framework (LLM-AL)** that proposes experiments directly from structured or textual dataset descriptions without model training.

Across multiple materials science benchmarks, LLM-AL:

File: al_trajectory_data_all/Membrane_dataset/llm_experiment_membrane_modulus_trajectory_parameters_seed42_run2_with_rerank_score.csv (part 1 of 3)
Iteration,Experiment Index,Experiment Parameters,Suggested Parameters,Observed Elastic Modulus,Max Modulus in Dataset,Stopping Reason,Resolved_Document,Rerank_Score_v35
0,14,Initial Selection,,39.58562154046682,296.35081017123304,Initial selection,Initial Selection,0.040347535
1,69,Index: 77; Auto: True; Heating: True; Concentration: 15.0; Heating Block Temperature: 80; Mixed: True; Rest Time (days): 2; Coupon-to-Bath Wait Time (min): 0.0; Relative Humidity: 58; Nitrogen (Side from drop): 0; Nitrogen (After blade): 0,"Based on the provided observation, I'll recommend the next experiment to maximize the elastic modulus for your membrane synthesis via NIPS.

# Recommended Next Experiment

| Parameter | Recommended Value | Rationale |
|-----------|-------------------|-----------|
| Auto | True | Maintain automation for consistency |
| Heating | True | Try heating to potentially improve polymer dissolution and chain entanglement |
| Concentration | 15.0 | Increase polymer concentration as higher concentrations typically yield higher modulus |
| Heating Block Temperature | 40 | Moderate heating to enhance polymer dissolution without degradation |
| Mixed | True | Continue with robot mixing for reproducibility |
| Rest Time (days) | 1 | Reduce rest time to minimize potential polymer aggregation |
| Coupon-to-Bath Wait Time (min) | 2.0 | Introduce slight delay to allow for controlled surface film formation |
| Relative Humidity | 40 | Lower humidity to reduce water vapor absorption during casting |
| Nitrogen (Side from drop) | 1 | Add nitrogen flow to create more controlled atmosphere during casting |
| Nitrogen (After blade) | 1 | Add nitrogen flow after blade to promote more uniform solvent evaporation |

The high standard deviation in your current result (39.76 bar) suggests significant variability in the membrane structure. The proposed parameters aim to create more controlled conditions that should lead to more uniform membrane formation and potentially higher modulus values.",110.69482106635698,296.35081017123304,Continuing,"# Experimental Report: Automated Membrane Synthesis via NIPS

## Experiment Parameters
- **Experiment ID**: 77
- **Synthesis Method**: Automated NIPS using robotic system
- **Polymer Solution**: 15.0% polysulfone in PolarClean solvent
- **Preparation Conditions**: 
  - Solution mixed automatically by robot
  - Heated mixing at 80??C
  - 2-day rest period after mixing
- **Casting Conditions**:
  - Ambient relative humidity: 58%
  - No nitrogen flow applied during drop-casting or after blade-casting
  - Immediate immersion in non-solvent bath (0.0 min wait time)

The membrane was successfully synthesized using the automated robotic system with heated solution preparation. After the two-day solution maturation period, the casting was performed under moderate humidity conditions without any humidity control measures (no nitrogen flow). The polymer film was immediately transferred to the coagulation bath after blade-casting.",0.6562404
2,72,Index: 78; Auto: True; Heating: True; Concentration: 17.0; Heating Block Temperature: 80; Mixed: False; Rest Time (days): 2; Coupon-to-Bath Wait Time (min): 0.0; Relative Humidity: 58; Nitrogen (Side from drop): 0; Nitrogen (After blade): 0,"# Recommendation for Next Experiment to Maximize Modulus

Based on the two prior observations, I can see that the second experiment (Index 77) produced a significantly higher modulus (110.69 bar) compared to the first experiment (39.59 bar). The key differences that likely contributed to this improvement were:

1. **Heating**: Changed from False to True
2. **Concentration**: Increased from 10.0% to 15.0%
3. **Heating Block Temperature**: Increased from 25°C to 80°C
4. **Relative Humidity**: Slightly higher (58% vs 56%)

For the next experiment, I recommend building on these findings by further optimizing these parameters:

## Recommended Next Experiment Parameters:
- **Auto**: True (maintain automated process)
- **Heating**: True (maintain heating which showed benefit)
- **Concentration**: 18.0% (increase further as higher concentration improved modulus)
- **Heating Block Temperature**: 85°C (slightly increase from previous successful experiment)
- **Mixed**: True (maintain robot mixing)
- **Rest Time (days)**: 3 (slightly increase to allow better polymer chain organization)
- **Coupon-to-Bath Wait Time (min)**: 0.5 (introduce slight delay to allow better surface structure formation)
- **Relative Humidity**: 60% (slightly increase as trend shows benefit)
- **Nitrogen (Side from drop)**: 0 (maintain current setting)
- **Nitrogen (After blade)**: 0 (maintain current setting)

This recommendation aims to further enhance modulus by increasing polymer concentration, optimizing thermal conditions, and allowing slightly more time for polymer organization before phase separation.",189.441220061326,296.35081017123304,Continuing,"# Experimental Report: Automated Membrane Synthesis via NIPS

## Experiment Parameters (Index: 78)

A polysulfone membrane was synthesized using non-solvent-induced phase separation (NIPS) with the following conditions:

- **Polymer Solution**: 17.0% polysulfone in PolarClean solvent
- **Preparation Method**: Solution was premixed manually and heated to 80??C during the mixing process
- **Aging**: Solution was rested for 2 days in a sample vial after preparation
- **Casting Conditions**:
  - Automated robotic casting system
  - No wait time between blade casting and immersion in NIPS bath (0.0 min)
  - Ambient relative humidity: 58%
  - No nitrogen flow applied during any stage of the process

The membrane was successfully prepared using the automated robotic system with controlled parameters to ensure reproducibility of the NIPS process.",0.42176673
3,16,Index: 20; Auto: True; Heating: False; Concentration: 10.0; Heating Block Temperature: 25; Mixed: True; Rest Time (days): 1; Coupon-to-Bath Wait Time (min): 0.0; Relative Humidity: 58; Nitrogen (Side from drop): 0; Nitrogen (After blade): 0,"# Recommendation for Next Experiment to Maximize Modulus

Based on the provided experimental data, I can identify several trends that appear to influence the elastic modulus:

1. **Concentration**: Higher polymer concentration (17.0% > 15.0% > 10.0%) correlates with higher modulus values (189.44 > 110.69 > 39.59 bar)
2. **Heating**: Experiments with heating (True) showed significantly higher modulus values than without heating
3. **Heating Block Temperature**: Higher temperature (80°C) appears beneficial
4. **Mixed**: The highest modulus was achieved with Mixed = False (pre-mixed solution)

For the next experiment, I recommend:

## Recommended Parameters:
- **Auto**: True
- **Heating**: True
- **Concentration**: 20.0% (increasing to the upper limit of typical range)
- **Heating Block Temperature**: 80°C
- **Mixed**: False
- **Rest Time (days)**: 2
- **Coupon-to-Bath Wait Time (min)**: 0.0
- **Relative Humidity**: 58%
- **Nitrogen (Side from drop)**: 0
- **Nitrogen (After blade)**: 0

This recommendation builds on the highest modulus result (Experiment #78) by further increasing the polymer concentration while maintaining the other beneficial parameters. The data suggests that higher concentration and heating with pre-mixed solutions produces membranes with superior mechanical properties.",28.08588319590436,296.35081017123304,Continuing,"# Experimental Report: Automated Membrane Synthesis via NIPS

## Experiment #20

A polysulfone membrane was synthesized using non-solvent-induced phase separation (NIPS) via an automated robotic system. The polymer solution (10% w/w polysulfone in PolarClean solvent) was prepared by the robotic system at room temperature (25??C) without additional heating. After preparation, the solution was allowed to rest for 1 day in a sample vial before processing.

The membrane was cast using the automated system under ambient conditions (58% relative humidity). Following blade casting, the sample was immediately immersed in the NIPS bath (0 minute wait time). No nitrogen flow was applied either during the drop-casting stage or after blade casting.

This experiment represents one condition in a systematic study of membrane synthesis parameters using the automated NIPS platform.",0.43065065
4,70,Index: 17; Auto: True; Heating: True; Concentration: 17.0; Heating Block Temperature: 50; Mixed: False; Rest Time (days): 1; Coupon-to-Bath Wait Time (min): 0.0; Relative Humidity: 53; Nitrogen (Side from drop): 0; Nitrogen (After blade): 0,"# Recommendation for Next Experiment to Maximize Modulus

Based on the provided experimental data, I can identify several trends that appear to influence the elastic modulus:

1. **Concentration**: Higher polymer concentration (17.0%) yielded the highest modulus (189.44 bar)
2. **Heating**: Experiments with heating (True) showed significantly higher modulus values
3. **Heating Block Temperature**: Higher temperature (80°C) correlated with higher modulus
4. **Mixed**: The highest modulus was achieved with Mixed = False (manually premixed)

## Recommended Next Experiment Parameters:

- **Index**: Next sequential number
- **Auto**: True
- **Heating**: True
- **Concentration**: 20.0% (increasing to maximum in range)
- **Heating Block Temperature**: 80°C
- **Mixed**: False
- **Rest Time (days)**: 2
- **Coupon-to-Bath Wait Time (min)**: 0.0
- **Relative Humidity**: 58%
- **Nitrogen (Side from drop)**: 0
- **Nitrogen (After blade)**: 0

This recommendation builds on the highest performing experiment (#78) by further increasing the polymer concentration to 20%, which should theoretically increase chain entanglement and resulting mechanical properties. All other parameters are maintained from experiment #78 since they produced the highest modulus value observed so far.",172.0732296612731,296.35081017123304,Continuing,"# Experimental Report: Automated Membrane Synthesis via NIPS

## Experiment Parameters
- **Experiment ID**: 17
- **Synthesis Method**: Automated NIPS using robotic system
- **Polymer Solution**: 17% polysulfone in PolarClean solvent
- **Solution Preparation**: 
  - Premixed manually (not mixed by robot)
  - Heated during mixing at 50??C
  - Rested for 1 day in sample vial before casting

## Casting Conditions
- **Environmental Conditions**: 53% relative humidity
- **Casting Protocol**: 
  - Drop-cast polymer solution onto coupon
  - Blade-cast to form uniform film
  - Immediate immersion in NIPS bath (0 min wait time)
  - No nitrogen flow applied during any stage of the process

The membrane was successfully synthesized using the automated robotic system with controlled parameters to ensure reproducibility of the phase separation process.",0.09654403
5,60,Index: 56; Auto: True; Heating: False; Concentration: 17.0; Heating Block Temperature: 25; Mixed: False; Rest Time (days): 0; Coupon-to-Bath Wait Time (min): 10.0; Relative Humidity: 58; Nitrogen (Side from drop): 0; Nitrogen (After blade): 1,"# Recommendation for Next Experiment to Maximize Modulus

Based on the provided experimental data, I can identify several trends that appear to influence the elastic modulus:

1. **Higher concentration** (17%) tends to yield higher modulus values (189.44 and 172.07 bar)
2. **Heating** appears beneficial (experiments with heating generally show higher modulus)
3. **Manual premixing** (Mixed: False) seems to produce better results when combined with higher concentration
4. **Rest time** of 2 days appears slightly better than 1 day when other parameters are similar

For the next experiment, I recommend:

## Recommended Parameters:
- **Index**: Next available number
- **Auto**: True
- **Heating**: True
- **Concentration**: 20.0% (increasing to maximum in range)
- **Heating Block Temperature**: 80°C (using the higher temperature that showed good results)
- **Mixed**: False (manual premixing showed better results with higher concentrations)
- **Rest Time (days)**: 2 (slightly better results than 1 day)
- **Coupon-to-Bath Wait Time (min)**: 0.0 (consistent with previous experiments)
- **Relative Humidity**: 58% (this value appeared in experiments with higher modulus)
- **Nitrogen (Side from drop)**: 0 (consistent with previous experiments)
- **Nitrogen (After blade)**: 0 (consistent with previous experiments)

This combination pushes toward the maximum polymer concentration while maintaining the other parameters that appeared to yield higher modulus values in previous experiments.",272.2240045816517,296.35081017123304,Continuing,"# Experimental Report: Automated Membrane Synthesis via NIPS

## Experiment Details
- **Experiment ID:** 56
- **Synthesis Method:** Automated NIPS (Non-solvent-Induced Phase Separation)
- **Polymer:** Polysulfone at 17.0% concentration
- **Solvent:** PolarClean

## Procedure
The polymer solution was premixed manually without heating (ambient temperature of 25??C). The solution was used immediately after preparation with no rest period. Using the robotic system, the solution was drop-cast onto the substrate and then blade-cast. After blade casting, the sample was subjected to laminar dry nitrogen flow to control humidity exposure. The coupon was allowed to stand for 10 minutes before immersion in the NIPS bath. The experiment was conducted at 58% relative humidity.

## Notes
- No nitrogen flow was applied during the side-drop casting phase
- Dry nitrogen flow was applied after blade casting until bath immersion
- No heating was used during the solution preparation process
- The automated robotic system handled the casting and bath immersion processes",0.43065065
6,11,Index: 5; Auto: True; Heating: False; Concentration: 10.0; Heating Block Temperature: 25; Mixed: True; Rest Time (days): 1; Coupon-to-Bath Wait Time (min): 0.0; Relative Humidity: 61; Nitrogen (Side from drop): 0; Nitrogen (After blade): 0,"# Recommendation for Next Experiment to Maximize Modulus

Based on the provided experimental data, I can identify several trends that appear to influence the elastic modulus:

1. **Higher concentration (17%)** consistently yields higher modulus values
2. **Heating** appears beneficial in most cases
3. **Non-mixed** solutions (False for Mixed parameter) generally perform better
4. The highest modulus (272.22 bar) was achieved with a **longer coupon-to-bath wait time (10 min)** and **nitrogen after blade**
5. **Rest time** of 0 days was present in the best-performing experiment

For the next experiment, I recommend the following parameters to maximize elastic modulus:

| Parameter | Value |
|-----------|-------|
| Auto | True |
| Heating | True |
| Concentration | 20.0 |
| Heating Block Temperature | 80 |
| Mixed | False |
| Rest Time (days) | 0 |
| Coupon-to-Bath Wait Time (min) | 10.0 |
| Relative Humidity | 58 |
| Nitrogen (Side from drop) | 0 |
| Nitrogen (After blade) | 1 |

This recommendation:
- Pushes concentration to the upper end of the range (20%)
- Maintains heating at a high temperature (80°C)
- Uses non-mixed solution preparation
- Eliminates rest time (0 days)
- Maximizes coupon-to-bath wait time (10 min)
- Maintains the nitrogen after blade that was present in the best experiment
- Uses the relative humidity level (58%) that was present in several high-performing experiments

This combination of parameters builds upon the conditions that produced the highest modulus while making strategic adjustments to potentially achieve even better results.",24.71538796928362,296.35081017123304,Continuing,"# Experimental Report: Automated Membrane Synthesis via NIPS

## Experiment Details
- **Experiment ID:** 5
- **Synthesis Method:** Automated NIPS (Non-solvent-Induced Phase Separation)

## Materials and Preparation
- Polymer: Polysulfone (10.0% concentration)
- Solvent: PolarClean
- Solution preparation: Automatically mixed by robotic system at room temperature (25??C, no heating)
- Solution aging: Rested for 1 day in sample vial after mixing

## Casting Procedure
- Casting method: Automated blade casting
- Environmental conditions: 61% relative humidity
- Coupon-to-bath wait time: 0 minutes (immediate immersion)
- Nitrogen treatment: None applied (neither during drop casting nor after blade casting)

## Notes
The membrane was synthesized using fully automated procedures with no manual intervention during the mixing or casting steps. The polymer solution was transferred to the NIPS bath immediately after blade casting without any atmospheric exposure time.",0.068793684
7,10,Index: 1; Auto: True; Heating: False; Concentration: 10.0; Heating Block Temperature: 25; Mixed: True; Rest Time (days): 4; Coupon-to-Bath Wait Time (min): 0.0; Relative Humidity: 64; Nitrogen (Side from drop): 0; Nitrogen (After blade): 0,"# Recommendation for Next Experiment to Maximize Modulus

Based on the provided experimental data, I can identify several trends that appear to influence the elastic modulus:

1. The highest modulus (272.22 bar) was achieved with experiment #56, which had:
   - Higher concentration (17%)
   - No heating
   - No mixing
   - 0 days rest time
   - 10 min coupon-to-bath wait time
   - Nitrogen after blade = Yes

2. Higher polymer concentration (15-17%) generally yields higher modulus compared to lower concentration (10%)

3. The combination of no heating with higher concentration appears beneficial

4. Longer coupon-to-bath wait time (10 min) seems advantageous

## Recommended Next Experiment:

Index: [next available]
Auto: True
Heating: False
Concentration: 20.0 (increasing to maximum in range)
Heating Block Temperature: 25
Mixed: False
Rest Time (days): 0
Coupon-to-Bath Wait Time (min): 10.0
Relative Humidity: 58
Nitrogen (Side from drop): 0
Nitrogen (After blade): 1

This experiment builds on the most successful previous result (experiment #56) while pushing the concentration to the upper limit of the range to potentially further increase modulus. The combination of no heating, no mixing, zero rest time, and longer coupon-to-bath wait time with nitrogen after blade appears to create favorable conditions for high modulus membranes.",95.58773206251,296.35081017123304,Continuing,"# Experimental Report: Automated Membrane Synthesis via NIPS

## Experiment Parameters
- **Experiment ID**: 1
- **Synthesis Method**: Automated NIPS (Non-solvent-Induced Phase Separation)
- **Polymer**: Polysulfone at 10.0% concentration
- **Solvent**: PolarClean

## Procedure
1. The polymer solution was automatically mixed by the robotic system at room temperature (25??C) without heating.
2. The mixed solution was allowed to rest in a sample vial for 4 days before processing.
3. The solution was automatically drop-cast onto the substrate and then blade-cast.
4. The cast film was immediately immersed in the NIPS bath (0.0 min wait time).
5. The entire process was conducted at 64% relative humidity.
6. No nitrogen flow was applied either during the drop-casting or after blade-casting phases.

This experiment represents a baseline automated membrane synthesis without thermal assistance or humidity control measures.",0.20472358
8,4,Index: 58; Auto: False; Heating: False; Concentration: 12.0; Heating Block Temperature: 25; Mixed: False; Rest Time (days): 0; Coupon-to-Bath Wait Time (min): 0.0; Relative Humidity: 48; Nitrogen (Side from drop): 0; Nitrogen (After blade): 0,"# Recommendation for Next Experiment to Maximize Modulus

Based on the provided experimental data, I can identify several trends that influence the elastic modulus of membranes synthesized via NIPS:

## Key Observations:
1. The highest modulus (272.22 bar) was achieved with experiment #56, which used:
   - Higher concentration (17%)
   - No heating
   - No mixing (manually premixed)
   - 0 days rest time
   - 10 min coupon-to-bath wait time
   - Nitrogen after blade = Yes

2. Higher polymer concentration (17%) generally yields higher modulus compared to lower concentration (10%)

3. The combination of no heating with higher concentration appears beneficial

4. Longer coupon-to-bath wait time (10 min) seems advantageous

5. Using nitrogen flow after blade casting appears to significantly improve modulus

## Recommended Next Experiment:
```
Index: [next sequential number]
Auto: True
Heating: False
Concentration: 20.0  (increasing to maximum in range)
Heating Block Temperature: 25
Mixed: False  (manually premixed)
Rest Time (days): 0
Coupon-to-Bath Wait Time (min): 10.0
Relative Humidity: 58
Nitrogen (Side from drop): 0
Nitrogen (After blade): 1
```

This recommendation builds upon the most successful experiment (#56) by:
1. Increasing polymer concentration to 20% (the apparent upper limit)
2. Maintaining the successful parameters: no heating, manually premixed, 0 days rest time, 10 min wait time, and nitrogen after blade
3. Setting relative humidity to 58%, which appears optimal based on successful experiments

This combination should maximize the elastic modulus based on the observed trends in your experimental data.",109.60733027971378,296.35081017123304,Continuing,"# Experimental Report: Manual Membrane Synthesis via NIPS

## Experimental Parameters
- **Experiment ID:** 58
- **Synthesis Method:** Manual (non-automated)
- **Polymer Solution:** 12.0% polysulfone in PolarClean solvent
- **Mixing Conditions:** Premixed manually at room temperature (25??C) without heating
- **Processing Time:** No rest period; solution used immediately after preparation
- **Casting Conditions:**
  - Immediate immersion in non-solvent bath (0 min wait time)
  - Ambient relative humidity: 48%
  - No nitrogen flow applied during any stage of the process

## Summary
This experiment involved the manual synthesis of a polysulfone membrane via non-solvent-induced phase separation (NIPS). A 12% polysulfone solution was prepared in PolarClean solvent at room temperature without heating assistance. The solution was manually premixed and used immediately for membrane casting without a rest period. After blade casting, the sample was immediately immersed in the NIPS bath with no delay. The process was conducted at 48% relative humidity without any nitrogen flow to control atmospheric conditions.",0.53473455
9,2,Index: 57; Auto: False; Heating: False; Concentration: 10.0; Heating Block Temperature: 25; Mixed: False; Rest Time (days): 0; Coupon-to-Bath Wait Time (min): 0.0; Relative Humidity: 48; Nitrogen (Side from drop): 0; Nitrogen (After blade): 0,"# Recommendation for Next Experiment to Maximize Modulus

Based on the provided experimental data, I'll recommend parameters for the next experiment to maximize the elastic modulus.

## Analysis of Current Data
- The highest modulus (272.22 bar) was achieved with experiment #56, which had:
  - High concentration (17%)
  - No heating
  - Not mixed by robot (manually premixed)
  - 0 days rest time
  - 10 min coupon-to-bath wait time
  - Nitrogen after blade: Yes

- Other high modulus values (189.44 and 172.07 bar) were also achieved with:
  - Higher concentration (17%)
  - Heating in one case, no heating in the other
  - Not mixed by robot

## Recommended Next Experiment Parameters

Index: [next sequential number]
Auto: True
Heating: False
Concentration: 20.0 (increasing to maximum in range)
Heating Block Temperature: 25
Mixed: False (manually premixed)
Rest Time (days): 0
Coupon-to-Bath Wait Time (min): 10.0
Relative Humidity: 58
Nitrogen (Side from drop): 0
Nitrogen (After blade): 1

## Rationale
1. **Concentration**: Increasing to 20% as higher concentration consistently correlates with higher modulus
2. **No Heating**: The highest modulus was achieved without heating
3. **Manually Premixed**: All high modulus results used manually premixed solutions
4. **Zero Rest Time**: The highest modulus had 0 days rest time
5. **10 min Coupon-to-Bath Wait Time**: This appears optimal from the highest result
6. **Nitrogen After Blade**: This was used in the highest modulus experiment
7. **Relative Humidity**: Keeping at 58% which was present in several successful experiments

This combination builds on the parameters that produced the highest modulus while pushing the concentration to its upper limit to potentially achieve even higher modulus values.",66.30151481091211,296.35081017123304,Continuing,"# Experimental Report: Manual Membrane Synthesis via NIPS

## Experimental Parameters
- **Experiment ID:** 57
- **Synthesis Method:** Manual (non-automated)
- **Polymer Solution:** 10.0% polysulfone in PolarClean solvent
- **Mixing Conditions:** Premixed manually at room temperature (25??C) without heating
- **Processing Time:** No rest period; solution used immediately after preparation
- **Casting Conditions:**
  - Immediate immersion in non-solvent bath (0.0 min wait time)
  - Ambient relative humidity: 48%
  - No nitrogen flow applied during any stage of the process

## Summary
This experiment involved the manual synthesis of a polysulfone membrane via non-solvent-induced phase separation (NIPS). The polymer solution was prepared at room temperature without heating assistance and used immediately after mixing. The casting process was conducted under standard ambient conditions without humidity control measures, and the cast film was immediately immersed in the coagulation bath without any evaporation period.",0.08085701
10,59,Index: 55; Auto: True; Heating: False; Concentration: 17.0; Heating Block Temperature: 25; Mixed: False; Rest Time (days): 0; Coupon-to-Bath Wait Time (min): 10.0; Relative Humidity: 68; Nitrogen (Side from drop): 0; Nitrogen (After blade): 1,"# Recommendation for Next Experiment to Maximize Modulus

Based on the provided experimental data, I can identify several trends that influence the elastic modulus of membranes synthesized via NIPS:

## Key Observations:
1. The highest modulus (272.22 bar) was achieved with experiment #56, which used:
   - Higher concentration (17%)
   - No heating
   - Not mixed by robot (manually premixed)
   - 0 days rest time
   - 10 min coupon-to-bath wait time
   - Nitrogen after blade (1)

2. Higher polymer concentration (15-17%) generally yields higher modulus compared to lower concentrations (10-12%).

3. The combination of no heating with higher concentration appears beneficial.

4. Manual premixing (Mixed: False) seems to produce better results at higher concentrations.

5. The 10-minute coupon-to-bath wait time in the best-performing experiment suggests delayed phase separation may be beneficial.

## Recommended Next Experiment:

Index: [next available]
Auto: True
Heating: False
Concentration: 20.0 (increasing to maximum in range)
Heating Block Temperature: 25
Mixed: False (manual premixing)
Rest Time (days): 0
Coupon-to-Bath Wait Time (min): 10.0
Relative Humidity: 58
Nitrogen (Side from drop): 0
Nitrogen (After blade): 1

## Rationale:
This experiment builds on the successful parameters from experiment #56 (highest modulus) while pushing the concentration to the upper limit of the range (20%) to potentially further increase modulus. I've maintained the successful combination of no heating, manual premixing, zero rest time, and the 10-minute coupon-to-bath wait time with nitrogen after blade that produced the best results so far.",219.61643412334288,296.35081017123304,Continuing,"# Experimental Report: Automated Membrane Synthesis via NIPS

## Experiment Details
- **Experiment ID:** 55
- **Synthesis Method:** Automated NIPS (Non-solvent-Induced Phase Separation)
- **Polymer:** Polysulfone at 17.0% concentration
- **Solvent:** PolarClean

## Procedure
1. A premixed polysulfone solution (17.0% concentration) was used without additional mixing by the robotic system.
2. The solution was processed at ambient temperature (25??C) without heating.
3. The polymer solution was used immediately after preparation (0 days rest time).
4. The solution was drop-cast onto the substrate and then blade-cast.
5. After blade casting, the sample was subjected to laminar dry nitrogen flow to control humidity.
6. The cast film was allowed to stand for 10.0 minutes before immersion in the NIPS bath.
7. The entire process was conducted under 68% relative humidity conditions.

## Notes
- The experiment utilized the automated robotic system for membrane fabrication.
- No nitrogen flow was applied during the side-drop casting phase, only after blade casting.
- The extended wait time (10 minutes) before bath immersion was likely intended to allow partial solvent evaporation to influence the final membrane morphology.",0.6366926
11,62,Index: 68; Auto: True; Heating: False; Concentration: 17.0; Heating Block Temperature: 25; Mixed: False; Rest Time (days): 0; Coupon-to-Bath Wait Time (min): 0.0; Relative Humidity: 50; Nitrogen (Side from drop): 0; Nitrogen (After blade): 0,"# Recommendation for Next Experiment to Maximize Modulus

Based on the provided experimental data, I can identify several trends that influence the elastic modulus of membranes synthesized via NIPS:

## Key Observations:
1. The highest modulus (272.22 bar) was achieved with experiment #56, which used:
   - High concentration (17%)
   - No heating
   - No mixing
   - 0 days rest time
   - 10 min coupon-to-bath wait time
   - Nitrogen after blade = Yes

2. The second highest modulus (219.62 bar) was observed in experiment #55 with similar parameters but at higher humidity (68% vs 58%).

3. Higher polymer concentration (17%) generally yields higher modulus compared to lower concentrations (10-15%).

4. Longer coupon-to-bath wait time (10 min) appears beneficial.

5. Using nitrogen flow after blade casting seems to significantly improve modulus.

## Recommended Next Experiment:
```
Index: [next available]
Auto: True
Heating: False
Concentration: 20.0 (increasing to maximum in range)
Heating Block Temperature: 25
Mixed: False
Rest Time (days): 0
Coupon-to-Bath Wait Time (min): 10.0
Relative Humidity: 55-60 (optimal range from best results)
Nitrogen (Side from drop): 0
Nitrogen (After blade): 1
```

This recommendation builds on the most successful parameters while pushing the concentration to the upper limit of the range to potentially further increase the modulus. I've maintained the parameters that appear most beneficial (no heating, no mixing, immediate casting, longer wait time, and nitrogen after blade) while optimizing the humidity to the range that produced the best results.",277.3861208337041,296.35081017123304,Continuing,"# Experimental Report: Automated Membrane Synthesis via NIPS

## Experiment Parameters
- **Experiment ID:** 68
- **Synthesis Method:** Automated NIPS (Non-solvent-Induced Phase Separation)
- **Polymer:** Polysulfone at 17.0% concentration
- **Solvent:** PolarClean
- **Environmental Conditions:** 50% relative humidity

## Procedure
The experiment utilized a robotic system for membrane synthesis. A premixed polysulfone solution (17.0% concentration in PolarClean) was used without additional heating or mixing by the robot. The solution was used immediately after preparation (0 days rest time) and was drop-cast onto the substrate followed by blade casting. The cast film was immediately immersed in the non-solvent bath (0.0 minutes wait time) without any nitrogen flow treatment either during drop casting or after blade casting. All processes were conducted at ambient temperature (25??C).

## Notes
This experiment represents a baseline automated NIPS process without additional processing variables such as heating, extended rest time, delayed bath immersion, or nitrogen treatment to control humidity effects.",0.595987
12,54,Index: 50; Auto: True; Heating: False; Concentration: 17.0; Heating Block Temperature: 25; Mixed: False; Rest Time (days): 0; Coupon-to-Bath Wait Time (min): 0.17; Relative Humidity: 70; Nitrogen (Side from drop): 0; Nitrogen (After blade): 1,"# Recommendation for Next Experiment to Maximize Modulus

Based on the provided experimental data, I've analyzed the patterns that lead to higher elastic modulus values. The highest modulus observed was 277.39 bar from experiment #68, which had the following key parameters:

- Concentration: 17.0%
- Heating: False (no heating)
- Heating Block Temperature: 25°C
- Mixed: False (manually premixed)
- Rest Time: 0 days
- Coupon-to-Bath Wait Time: 0.0 min
- Relative Humidity: 50%
- Nitrogen (After blade): 0

The second highest modulus (272.22 bar) was from experiment #56, which had similar parameters but with a 10-minute coupon-to-bath wait time and nitrogen after blade set to 1.

## Recommended Next Experiment:

Index: [next available]
Auto: True
Heating: False
Concentration: 20.0 (increasing to maximum in range)
Heating Block Temperature: 25
Mixed: False
Rest Time (days): 0
Coupon-to-Bath Wait Time (min): 5.0 (intermediate value between best results)
Relative Humidity: 50
Nitrogen (Side from drop): 0
Nitrogen (After blade): 1

## Rationale:
1. Higher polymer concentration (17-20%) consistently yields higher modulus values
2. No heating appears beneficial for modulus
3. Manual premixing (Mixed: False) appears in the highest modulus experiments
4. Zero rest time is optimal based on the best results
5. A moderate coupon-to-bath wait time (5 min) balances between the two best results
6. Lower relative humidity (~50%) appears optimal
7. Nitrogen after blade showed benefit in one of the top experiments

This recommendation builds on the successful parameters from the highest modulus experiments while pushing the concentration to the upper limit of the expected range to potentially achieve even higher modulus values.",197.8404462303588,296.35081017123304,Continuing,"# Experimental Report: Automated Membrane Synthesis via NIPS

## Experiment Details
- **Experiment ID:** 50
- **Synthesis Method:** Automated NIPS (Non-solvent-Induced Phase Separation)
- **Polymer:** Polysulfone (17.0% concentration)
- **Solvent:** PolarClean

## Procedure
A premixed polysulfone solution (17.0% concentration in PolarClean) was used without additional heating or robotic mixing. The solution was used immediately after preparation (0 days rest time). The robotic system drop-cast the polymer solution onto the substrate, followed by blade casting. After blade casting, the sample was subjected to laminar dry nitrogen flow to control humidity exposure. The coupon was then immersed in the NIPS bath after a brief wait time of 0.17 minutes.

## Environmental Conditions
- **Ambient Relative Humidity:** 70%
- **Heating Block Temperature:** 25??C (ambient, no active heating)

## Notes
The experiment utilized nitrogen flow only after blade casting, not during the initial drop-casting phase. The automated process maintained precise control over the short coupon-to-bath wait time (10.2 seconds).",0.29718477
13,56,Index: 52; Auto: True; Heating: False; Concentration: 17.0; Heating Block Temperature: 25; Mixed: False; Rest Time (days): 0; Coupon-to-Bath Wait Time (min): 5.0; Relative Humidity: 50; Nitrogen (Side from drop): 0; Nitrogen (After blade): 0,"# Recommendation for Next Experiment to Maximize Modulus

Based on the provided experimental data, I've analyzed the patterns that appear to influence elastic modulus values. The highest modulus values observed were:

1. Index 68: 277.39 bar (17% concentration, no heating, no mixing, 0 rest days, 0 min wait time, 50% RH)
2. Index 56: 272.22 bar (17% concentration, no heating, no mixing, 0 rest days, 10 min wait time, 58% RH, nitrogen after blade)

## Recommended Next Experiment:

```
Index: [next available]
Auto: True
Heating: False
Concentration: 20.0
Heating Block Temperature: 25
Mixed: False
Rest Time (days): 0
Coupon-to-Bath Wait Time (min): 5.0
Relative Humidity: 50
Nitrogen (Side from drop): 0
Nitrogen (After blade): 1
```

## Rationale:

1. **Concentration**: The highest modulus values consistently appear with 17% concentration. I recommend pushing to 20% (the upper end of the range) to explore if higher concentration further increases modulus.

2. **Heating**: No heating consistently produces higher modulus values compared to heating.

3. **Mixed**: Non-mixed solutions (False) appear in most high-modulus experiments.

4. **Rest Time**: 0 days rest time is associated with the highest modulus values.

5. **Coupon-to-Bath Wait Time**: I've selected 5.0 minutes as a middle value between the successful 0.17 and 10.0 minute wait times that produced high modulus.

6. **Relative Humidity**: 50% RH was present in the highest modulus experiment.

7. **Nitrogen (After blade)**: This appears beneficial in several high-modulus experiments.

This recommendation builds on the patterns from successful experiments while exploring the upper limit of concentration to potentially achieve even higher modulus values.",175.8319549576918,296.35081017123304,Continuing,"# Experimental Report: Automated Membrane Synthesis via NIPS

## Experiment Parameters
- **Experiment ID:** 52
- **Synthesis Method:** Automated NIPS (Non-solvent-Induced Phase Separation)
- **Polymer:** Polysulfone at 17.0% concentration
- **Solvent:** PolarClean
- **Environmental Conditions:** 50% relative humidity

## Procedure
The experiment utilized our robotic system for membrane synthesis. A premixed polysulfone solution (17.0% concentration in PolarClean) was used without additional heating or mixing by the robot. The solution was used immediately after preparation (0 days rest time). The polymer solution was drop-cast onto the substrate and then blade-cast without nitrogen protection. Following blade casting, the sample was allowed to stand for 5.0 minutes at ambient temperature (25??C) before immersion in the non-solvent bath to induce phase separation.

## Notes
This experiment represents a fully automated membrane synthesis process using standard conditions without environmental controls (no nitrogen flow) or extended solution aging.",0.3866482
14,63,Index: 72; Auto: True; Heating: False; Concentration: 17.0; Heating Block Temperature: 25; Mixed: False; Rest Time (days): 1; Coupon-to-Bath Wait Time (min): 0.0; Relative Humidity: 50; Nitrogen (Side from drop): 0; Nitrogen (After blade): 0,"# Recommendation for Next Experiment to Maximize Modulus

Based on the provided experimental data, I'll recommend parameters for the next experiment that should maximize the elastic modulus.

## Analysis of Current Data

Looking at the highest modulus values:
- Experiment #68: 277.39 bar (17% concentration, no heating, no mixing, 0 rest days, 0 min wait time, 50% RH)
- Experiment #56: 272.22 bar (17% concentration, no heating, no mixing, 0 rest days, 10 min wait time, 58% RH, nitrogen after blade)

## Key Trends Observed:
1. Higher concentration (17%) consistently produces higher modulus values
2. No heating appears better than heating for maximum modulus
3. No mixing (False) appears better than mixing (True)
4. 0 rest days seems optimal
5. Moderate relative humidity (50-60%) appears beneficial
6. Nitrogen after blade shows positive effects in some cases
7. Wait time effects appear variable

## Recommended Next Experiment:

Index: [next available]
Auto: True
Heating: False
Concentration: 20.0 (increasing to maximum in range)
Heating Block Temperature: 25
Mixed: False
Rest Time (days): 0
Coupon-to-Bath Wait Time (min): 0.0
Relative Humidity: 55
Nitrogen (Side from drop): 0
Nitrogen (After blade): 1

## Rationale:
This experiment builds on the highest performing conditions while pushing concentration to the upper limit of the range (20%). I've maintained the successful parameters from experiments with high modulus values (no heating, no mixing, 0 rest days) while incorporating nitrogen after blade which showed benefits in experiment #56. The relative humidity is set at 55% which falls in the optimal range observed across high-performing experiments.",228.4671903908735,296.35081017123304,Continuing,"# Experimental Report: Automated Membrane Synthesis via NIPS

## Experiment Details
- **Experiment ID**: 72
- **Synthesis Method**: Automated non-solvent-induced phase separation (NIPS)
- **Polymer**: Polysulfone at 17.0% concentration
- **Solvent**: PolarClean

## Procedure
