Repository: Toniaac/LLM-AL

# Training-Free Active Learning with Large Language Models for Materials Discovery

## 📖 Overview
Active learning (AL) enables accelerated materials discovery by prioritizing informative experiments.  
However, conventional machine-learning–based AL methods typically require:

- task-specific feature engineering,
- numerical training data,
- and careful model initialization.

In this work, we introduce a **training-free large language model–driven active learning framework (LLM-AL)** that proposes experiments directly from structured or textual dataset descriptions without model training.

Across multiple materials science benchmarks, LLM-AL:

File: al_trajectory_data_all/Membrane_dataset/llm_experiment_membrane_modulus_trajectory_report_seed41_with_rerank_score.csv
Iteration,Experiment Index,Experiment Parameters,Suggested Parameters,Observed Elastic Modulus,Max Modulus in Dataset,Stopping Reason,Experiment Parameters (original),Rerank_Score_v35
0,48,Initial Selection,,171.00469374345903,296.35081017123304,Initial selection,Initial Selection,0.040347535
1,63,"# Experimental Report: Automated Membrane Synthesis via NIPS

## Experiment Details
- **Experiment ID**: 72
- **Synthesis Method**: Automated non-solvent-induced phase separation (NIPS)
- **Polymer**: Polysulfone at 17.0% concentration
- **Solvent**: PolarClean

## Procedure
1. The polymer solution was premixed manually (not mixed by the robot)
2. No heating was applied during the solution preparation (ambient temperature of 25??C)
3. The solution was rested for 1 day in a sample vial after mixing
4. The solution was automatically drop-cast onto the substrate and blade-cast using the robotic system
5. The cast film was immediately immersed in the NIPS bath (0.0 min wait time)
6. No nitrogen flow was applied at any stage of the process
7. The relative humidity during synthesis was 50%

This experiment was part of a systematic investigation of processing parameters for membrane synthesis using an automated robotic platform.","Based on the single data point provided, I'll recommend the next experiment to maximize the elastic modulus for your automated membrane synthesis via NIPS.

# Recommended Next Experiment

## Experiment Parameters:
- **Synthesis Method**: Automated (Auto: Yes)
- **Polymer Concentration**: 19.0% (increasing from 17.0%)
- **Heating**: Yes (adding heating during solution preparation)
- **Heating Block Temperature**: 60°C
- **Mixed**: No (continue using pre-mixed polymer solution)
- **Rest Time**: 1 day (adding rest time to allow better polymer chain organization)
- **Coupon-to-Bath Wait Time**: 2 minutes (adding a short evaporation period)
- **Relative Humidity**: 50% (reducing from 82% to a more controlled level)
- **Nitrogen (Side from drop)**: Yes (adding nitrogen flow for better environmental control)
- **Nitrogen (After blade)**: Yes (adding nitrogen flow for controlled evaporation)

## Rationale:
1. **Increased polymer concentration** (19% vs 17%) should increase chain entanglement and potentially improve mechanical properties
2. **Adding heating** during preparation may improve polymer dissolution and distribution
3. **Adding rest time** (1 day) allows polymer chains to reach equilibrium configurations
4. **Controlled humidity** (50% vs 82%) may provide better phase separation kinetics
5. **Short evaporation period** (2 min wait time) before immersion can enhance skin layer formation
6. **Nitrogen flow** provides controlled atmosphere during critical formation stages

This experiment represents a significant but measured deviation from your baseline to explore parameters likely to increase modulus while remaining within typical operational ranges for NIPS membrane formation.",228.4671903908735,296.35081017123304,Continuing,Index: 72; Auto: True; Heating: False; Concentration: 17.0; Heating Block Temperature: 25; Mixed: False; Rest Time (days): 1; Coupon-to-Bath Wait Time (min): 0.0; Relative Humidity: 50; Nitrogen (Side from drop): 0; Nitrogen (After blade): 0,0.75268626
2,34,"# Experimental Report: Automated Membrane Synthesis via NIPS

## Experiment Details
- **Experiment ID**: 22
- **Synthesis Method**: Automated NIPS (Non-solvent-Induced Phase Separation)

## Materials
- **Polymer**: Polysulfone (14.0% concentration)
- **Solvent**: PolarClean

## Procedure
1. The polymer solution was automatically mixed by the robotic system at room temperature (25??C) without heating.
2. The mixed solution was allowed to rest in a sample vial for 1 day.
3. The solution was automatically drop-cast onto the substrate and then blade-cast.
4. The cast film was immediately immersed in the NIPS bath (0.0 min wait time).
5. No nitrogen flow was applied either from the side after drop-casting or after blade-casting.
6. The ambient relative humidity during synthesis was 49%.

This experiment was part of a systematic investigation of processing parameters for membrane synthesis using an automated robotic platform.","# Recommendation for Next Experiment to Maximize Modulus

Based on the two prior experiments, I can make the following observations:

1. Experiment #72 achieved a higher modulus (228.47) compared to Experiment #38 (171.0)
2. Key differences that may have contributed to this improvement:
   - Reduced humidity (50% vs 82%)
   - 1-day rest time vs no rest time
   - Both used the same polymer concentration (17%)

## Recommended Next Experiment Parameters

I recommend the following parameters for the next experiment to maximize modulus:

- **Auto**: Yes (automated synthesis)
- **Heating**: Yes (apply heating during solution preparation)
- **Concentration**: 19% (increase polymer concentration)
- **Heating block temperature**: 60°C
- **Mixed**: No (use pre-mixed solution)
- **Rest time**: 2 days (increase rest time)
- **Coupon-to-Bath Wait Time**: 0.0 minutes (immediate immersion)
- **Relative Humidity**: 40% (further reduce humidity)
- **Nitrogen (Side from drop)**: Yes (add nitrogen flow)
- **Nitrogen (After blade)**: Yes (add nitrogen flow)

## Rationale

This recommendation builds on the successful elements from Experiment #72 while introducing additional modifications that may further enhance modulus:

1. Increased polymer concentration (19%) should increase chain entanglement and resulting mechanical properties
2. Adding heating during preparation should improve polymer dissolution and solution homogeneity
3. Extended rest time (2 days) may allow better polymer relaxation and organization
4. Further reduced humidity (40%) to minimize moisture effects during casting
5. Adding nitrogen flow to create a more controlled atmosphere during casting

These parameters remain within the typical ranges for NIPS membrane synthesis while strategically targeting conditions that should maximize modulus based on the observed trend between experiments #38 and #72.",88.47667256854467,296.35081017123304,Continuing,Index: 22; Auto: True; Heating: False; Concentration: 14.0; Heating Block Temperature: 25; Mixed: True; Rest Time (days): 1; Coupon-to-Bath Wait Time (min): 0.0; Relative Humidity: 49; Nitrogen (Side from drop): 0; Nitrogen (After blade): 0,0.595987
3,66,"# Experimental Report: Automated Membrane Synthesis via NIPS

## Experiment #16

A polysulfone membrane was synthesized using an automated non-solvent-induced phase separation (NIPS) process. The polymer solution was prepared at 11.63% concentration of polysulfone in PolarClean solvent. The solution was automatically mixed by the robotic system with heating at 50??C using a heating block. After preparation, the solution was rested in a sample vial for 1 day before casting.

The membrane was cast using the automated system under ambient conditions with a relative humidity of 53%. Immediately after blade casting (0 minutes wait time), the coupon was immersed in the NIPS bath. No nitrogen flow was applied either during the drop-casting phase or after blade casting.

This experiment represents one condition in a systematic study of process parameters affecting membrane formation via the NIPS technique.","# Recommendation for Next Experiment to Maximize Modulus

Based on the three previous experiments, I can identify several trends that appear to influence the elastic modulus of the membranes:

## Key Observations:
1. **Polymer Concentration**: Higher concentration (17%) yielded higher modulus values (171.0 and 228.47) compared to lower concentration (14%, yielding 88.48)
2. **Rest Time**: 1 day rest time appears beneficial (228.47 with rest vs. 171.0 without rest at same concentration)
3. **Humidity**: Moderate humidity (50%) seems preferable to very high humidity (82%)
4. **Pre-mixing**: Manually pre-mixed solutions performed better than robot-mixed solutions

## Recommended Next Experiment:
- **Polymer Concentration**: 20% (increasing from 17% to explore upper range)
- **Heating**: Yes (introduce heating to potentially improve polymer dissolution)
- **Heating Block Temperature**: 50°C (moderate heating)
- **Mixed**: No (use manually pre-mixed solution as this performed better)
- **Rest Time**: 2 days (extending from 1 day to see if longer rest further improves properties)
- **Coupon-to-Bath Wait Time**: 0.0 minutes (immediate immersion worked well previously)
- **Relative Humidity**: 45% (slightly lower than previous successful experiments)
- **Nitrogen (Side from drop)**: No
- **Nitrogen (After blade)**: No

This experiment pushes toward higher polymer concentration while incorporating the beneficial rest time and controlled humidity conditions observed in previous successful experiments.",64.29918271351211,296.35081017123304,Continuing,Index: 16; Auto: True; Heating: True; Concentration: 11.63; Heating Block Temperature: 50; Mixed: True; Rest Time (days): 1; Coupon-to-Bath Wait Time (min): 0.0; Relative Humidity: 53; Nitrogen (Side from drop): 0; Nitrogen (After blade): 0,0.5345888
4,65,"# Experimental Report: Automated Membrane Synthesis via NIPS

## Experiment Details
- **Experiment ID:** 15
- **Synthesis Method:** Automated NIPS (Non-solvent-Induced Phase Separation)

## Materials
- **Polymer:** Polysulfone (11.63% concentration)
- **Solvent:** PolarClean

## Procedure
1. The polymer solution was automatically prepared by the robotic system with heating (heating block temperature: 50??C).
2. The solution was mixed by the robot (not premixed manually).
3. The solution was used immediately after preparation (0 days rest time).
4. The solution was drop-cast onto the coupon and then blade-cast.
5. The cast film was immediately immersed in the NIPS bath (0.0 minutes wait time).
6. No nitrogen flow was applied either from the side after drop-casting or after blade-casting.

## Environmental Conditions
- **Relative Humidity:** 69%

This experiment represents fully automated membrane synthesis with heated mixing under relatively high humidity conditions without any nitrogen-based humidity control measures.","# Recommendation for Next Experiment to Maximize Modulus

Based on the prior observations, I recommend the following experimental parameters to maximize the elastic modulus:

## Recommended Experiment Parameters
- **Synthesis Method**: Automated (Auto: Yes)
- **Polymer Concentration**: 20% (increasing from the 17% that showed good results)
- **Heating**: Yes
- **Heating Block Temperature**: 60°C (increasing from 50°C to potentially improve polymer dissolution)
- **Mixed**: No (use pre-mixed solution as it showed better results in experiment #72)
- **Rest Time**: 2 days (extending from the 1 day that showed good results in experiment #72)
- **Coupon-to-Bath Wait Time**: 0.0 minutes (immediate immersion consistently showed good results)
- **Relative Humidity**: 45% (controlled lower humidity, as experiment #72 with 50% RH showed better results than #38 with 82% RH)
- **Nitrogen (Side from drop)**: No
- **Nitrogen (After blade)**: No

## Rationale
1. Higher polymer concentration (20%) should increase mechanical strength based on the trend observed (17% performed better than 14% and 11.63%)
2. Pre-mixed solution with rest time showed the highest modulus (228.47 MPa in experiment #72)
3. Adding heating while increasing rest time may improve polymer chain entanglement
4. Controlled humidity around 45-50% appears optimal based on prior results
5. Immediate immersion in the NIPS bath consistently produced better results

This parameter combination builds upon the conditions that produced the highest modulus (experiment #72) while strategically adjusting key parameters that appear to influence mechanical properties.",90.99870959544364,296.35081017123304,Continuing,Index: 15; Auto: True; Heating: True; Concentration: 11.63; Heating Block Temperature: 50; Mixed: True; Rest Time (days): 0; Coupon-to-Bath Wait Time (min): 0.0; Relative Humidity: 69; Nitrogen (Side from drop): 0; Nitrogen (After blade): 0,0.5683445
5,39,"# Experimental Report: Automated Membrane Synthesis via NIPS

## Experiment #71

A polysulfone membrane was synthesized via non-solvent-induced phase separation (NIPS) using an automated robotic system. The polymer solution (15% polysulfone in PolarClean solvent) was prepared by the robotic system at room temperature (25??C) without additional heating. After preparation, the solution was allowed to rest for 1 day in a sample vial before processing.

The membrane was cast using the automated system under ambient conditions (50% relative humidity). Following blade casting, the sample was immediately immersed in the NIPS bath (0 minute wait time) without any nitrogen treatment either during drop casting or after blade casting.

This experiment represents one condition in a systematic study of membrane synthesis parameters using the automated platform.","# Recommendation for Next Experiment to Maximize Modulus

Based on the prior observations, I recommend the following experimental parameters to maximize the elastic modulus:

## Recommended Experiment Parameters
- **Synthesis Method**: Automated (Yes)
- **Polymer Concentration**: 19% (increasing from the 17% that showed good results)
- **Heating**: Yes
- **Heating Block Temperature**: 55°C
- **Mixed**: No (use pre-mixed solution)
- **Rest Time**: 2 days
- **Coupon-to-Bath Wait Time**: 0.0 minutes
- **Relative Humidity**: 45%
- **Nitrogen (Side from drop)**: No
- **Nitrogen (After blade)**: No

## Rationale
1. The highest modulus (228.47) was observed with 17% polymer concentration, premixed solution, 1 day rest time, and 50% humidity.
2. Increasing the polymer concentration to 19% should further enhance the modulus as higher concentrations typically yield stronger membranes.
3. Adding heating during preparation while using a premixed solution combines beneficial aspects from multiple experiments.
4. Extending the rest time to 2 days may allow better polymer chain entanglement and solution homogeneity.
5. Maintaining a moderate humidity (45%) appears optimal based on the data.
6. Immediate immersion in the NIPS bath (0 min wait time) consistently produced better results across experiments.

This parameter set strategically combines the most promising conditions from previous experiments while making targeted improvements to maximize the elastic modulus.",140.76871335709305,296.35081017123304,Continuing,Index: 71; Auto: True; Heating: False; Concentration: 15.0; Heating Block Temperature: 25; Mixed: True; Rest Time (days): 1; Coupon-to-Bath Wait Time (min): 0.0; Relative Humidity: 50; Nitrogen (Side from drop): 0; Nitrogen (After blade): 0,0.7120925
6,55,"# Experimental Report: Automated Membrane Synthesis via NIPS

## Experiment Details
- **Experiment ID:** 51
- **Synthesis Method:** Automated NIPS (Non-solvent-Induced Phase Separation)
- **Polymer:** Polysulfone at 17.0% concentration
- **Solvent:** PolarClean

## Procedure
The polymer solution was premixed manually without heating (ambient temperature of 25??C). The solution was used immediately after preparation with no rest period. Using the robotic system, the solution was drop-cast onto the substrate and then blade-cast. After blade casting, the sample was subjected to laminar dry nitrogen flow to control humidity exposure. The coupon was allowed to wait for 1.0 minute post-blade casting before immersion in the NIPS bath.

## Environmental Conditions
- **Relative Humidity:** 70%
- **Temperature:** 25??C (heating block temperature)

## Notes
The experiment was conducted using full automation with the robotic system. No nitrogen was applied during the side drop-casting phase, but nitrogen was applied after blade casting until bath immersion to control the humidity exposure of the nascent membrane.","# Recommendation for Next Experiment to Maximize Modulus

Based on the provided experimental data, I can identify several trends that suggest how to maximize the elastic modulus:

## Key Observations:
1. Higher polymer concentration correlates with higher modulus:
   - 17.0% concentration yielded the highest modulus values (228.47 and 171.0)
   - 15.0% yielded 140.77
   - 14.0% yielded 88.48
   - 11.63% yielded the lowest values (91.0 and 64.3)

2. Rest time appears beneficial:
   - The highest modulus (228.47) was achieved with 1 day rest time
   - Experiments with 1 day rest generally outperformed those with 0 days

3. Premixing vs. robot mixing:
   - The highest modulus (228.47) used premixed solution
   - Robot-mixed solutions generally showed lower modulus

4. Humidity impact:
   - Moderate humidity (50%) appears optimal compared to very high humidity (82%)

## Recommended Next Experiment:
- **Polymer Concentration**: 20% (pushing to the upper limit of the range)
- **Heating**: No (ambient temperature of 25°C)
- **Mixed**: No (use manually premixed solution)
- **Rest time**: 2 days (extending beyond the 1 day that showed good results)
- **Coupon-to-Bath Wait Time**: 0.0 minutes (immediate immersion)
- **Relative Humidity**: 50% (maintain the optimal humidity level)
- **Nitrogen (Side from drop)**: No
- **Nitrogen (After blade)**: No

This experiment pushes the polymer concentration higher while maintaining the other conditions that produced the highest modulus in previous experiments, with a slightly extended rest time to potentially further improve polymer chain organization.",168.33383829683325,296.35081017123304,Continuing,Index: 51; Auto: True; Heating: False; Concentration: 17.0; Heating Block Temperature: 25; Mixed: False; Rest Time (days): 0; Coupon-to-Bath Wait Time (min): 1.0; Relative Humidity: 70; Nitrogen (Side from drop): 0; Nitrogen (After blade): 1,0.4429021
7,54,"# Experimental Report: Automated Membrane Synthesis via NIPS

## Experiment Details
- **Experiment ID:** 50
- **Synthesis Method:** Automated NIPS (Non-solvent-Induced Phase Separation)
- **Polymer:** Polysulfone (17.0% concentration)
- **Solvent:** PolarClean

## Procedure
A premixed polysulfone solution (17.0% concentration in PolarClean) was used without additional heating or robotic mixing. The solution was used immediately after preparation (0 days rest time). The robotic system drop-cast the polymer solution onto the substrate, followed by blade casting. After blade casting, the sample was subjected to laminar dry nitrogen flow to control humidity exposure. The coupon was then immersed in the NIPS bath after a brief wait time of 0.17 minutes.

## Environmental Conditions
- **Ambient Relative Humidity:** 70%
- **Heating Block Temperature:** 25??C (ambient, no active heating)

## Notes
The experiment utilized nitrogen flow only after blade casting, not during the initial drop-casting phase. The automated process maintained precise control over the short coupon-to-bath wait time (10.2 seconds).","# Recommendation for Next Experiment to Maximize Modulus

Based on the prior experimental data, I recommend the following parameters for the next experiment to maximize the elastic modulus:

## Recommended Experiment Parameters
- **Auto**: Yes (automated synthesis)
- **Polymer Concentration**: 18.0% (increasing from the 17.0% that showed good results)
- **Heating**: No (ambient temperature of 25°C)
- **Mixed**: No (use pre-mixed polymer solution)
- **Rest time**: 2 days (extending from the 1 day that showed good results)
- **Coupon-to-Bath Wait Time**: 0.5 minutes
- **Relative Humidity**: 50% (controlled environment)
- **Nitrogen (Side from drop)**: No
- **Nitrogen (After blade)**: Yes

## Rationale
1. The highest modulus (228.47) was observed in Experiment #72 with 17% concentration, premixed solution, 1 day rest, and 50% humidity.
2. Increasing the concentration slightly to 18% may further enhance the modulus, as higher concentrations (17%) consistently outperformed lower ones.
3. Pre-mixed solutions appear to yield better results than robot-mixed solutions.
4. Extending the rest time to 2 days might allow for better polymer chain entanglement and solution homogeneity.
5. Adding a short wait time (0.5 min) before bath immersion combined with nitrogen flow after blade casting may help control the initial phase separation process.
6. Maintaining moderate humidity (50%) appears optimal based on prior results.

This parameter set builds upon the successful conditions from Experiment #72 while making strategic adjustments to potentially further maximize the elastic modulus.",197.8404462303588,296.35081017123304,Continuing,Index: 50; Auto: True; Heating: False; Concentration: 17.0; Heating Block Temperature: 25; Mixed: False; Rest Time (days): 0; Coupon-to-Bath Wait Time (min): 0.17; Relative Humidity: 70; Nitrogen (Side from drop): 0; Nitrogen (After blade): 1,0.6796259
8,60,"# Experimental Report: Automated Membrane Synthesis via NIPS

## Experiment Details
- **Experiment ID:** 56
- **Synthesis Method:** Automated NIPS (Non-solvent-Induced Phase Separation)
- **Polymer:** Polysulfone at 17.0% concentration
- **Solvent:** PolarClean

## Procedure
The polymer solution was premixed manually without heating (ambient temperature of 25??C). The solution was used immediately after preparation with no rest period. Using the robotic system, the solution was drop-cast onto the substrate and then blade-cast. After blade casting, the sample was subjected to laminar dry nitrogen flow to control humidity exposure. The coupon was allowed to stand for 10 minutes before immersion in the NIPS bath. The experiment was conducted at 58% relative humidity.

## Notes
- No nitrogen flow was applied during the side-drop casting phase
- Dry nitrogen flow was applied after blade casting until bath immersion
- No heating was used during the solution preparation process
- The automated robotic system handled the casting and bath immersion processes","# Recommendation for Next Experiment to Maximize Modulus

Based on the prior experimental observations, I recommend the following parameters for the next experiment to maximize the elastic modulus:

## Recommended Experiment Parameters
- **Synthesis Method**: Automated (Auto: Yes)
- **Polymer Concentration**: 17.0% (the highest concentration that showed good results)
- **Heating**: No (ambient temperature of 25°C)
- **Mixed**: No (use premixed polymer solution)
- **Rest time**: 1 day
- **Coupon-to-Bath Wait Time**: 0.17 minutes (10.2 seconds)
- **Relative Humidity**: 50%
- **Nitrogen (Side from drop)**: No
- **Nitrogen (After blade)**: Yes

## Rationale
1. The highest modulus (228.47) was observed in Experiment #72 with 17% concentration, 1 day rest time, and 50% humidity.
2. Experiment #50 also showed high modulus (197.84) with 17% concentration, nitrogen after blade, and a short wait time (0.17 min).
3. Higher polymer concentrations (15-17%) consistently outperformed lower concentrations (11-14%).
4. A rest time of 1 day appears beneficial compared to no rest time.
5. Moderate humidity (50%) seems preferable to very high humidity (70-82%).
6. Applying nitrogen after blade casting appears to improve modulus.
7. A very short wait time (0.17 min) before bath immersion showed better results than immediate immersion.

This parameter set combines the most promising conditions from the experiments with the highest modulus values, particularly drawing from Experiments #72 and #50.",272.2240045816517,296.35081017123304,Continuing,Index: 56; Auto: True; Heating: False; Concentration: 17.0; Heating Block Temperature: 25; Mixed: False; Rest Time (days): 0; Coupon-to-Bath Wait Time (min): 10.0; Relative Humidity: 58; Nitrogen (Side from drop): 0; Nitrogen (After blade): 1,0.6601948
9,59,"# Experimental Report: Automated Membrane Synthesis via NIPS

## Experiment Details
- **Experiment ID:** 55
- **Synthesis Method:** Automated NIPS (Non-solvent-Induced Phase Separation)
- **Polymer:** Polysulfone at 17.0% concentration
- **Solvent:** PolarClean

## Procedure
1. A premixed polysulfone solution (17.0% concentration) was used without additional mixing by the robotic system.
2. The solution was processed at ambient temperature (25??C) without heating.
3. The polymer solution was used immediately after preparation (0 days rest time).
4. The solution was drop-cast onto the substrate and then blade-cast.
5. After blade casting, the sample was subjected to laminar dry nitrogen flow to control humidity.
6. The cast film was allowed to stand for 10.0 minutes before immersion in the NIPS bath.
7. The entire process was conducted under 68% relative humidity conditions.

## Notes
- The experiment utilized the automated robotic system for membrane fabrication.
- No nitrogen flow was applied during the side-drop casting phase, only after blade casting.
- The extended wait time (10 minutes) before bath immersion was likely intended to allow partial solvent evaporation to influence the final membrane morphology.","# Recommendation for Next Experiment to Maximize Modulus

Based on the experimental data provided, I recommend the following parameters for the next experiment to maximize the elastic modulus:

## Recommended Experiment Parameters
- **Synthesis Method**: Automated (Yes)
- **Polymer Concentration**: 17.0%
- **Heating**: No (ambient temperature of 25°C)
- **Mixed**: No (use premixed polymer solution)
- **Rest time**: 1 day
- **Coupon-to-Bath Wait Time**: 10.0 minutes
- **Relative Humidity**: 60%
- **Nitrogen (Side from drop)**: No
- **Nitrogen (After blade)**: Yes

## Rationale
1. The highest modulus (272.22) was observed in Experiment #56, which used 17% polymer concentration, no heating, premixed solution, 10 minutes wait time, and nitrogen after blade casting.

2. A moderate humidity (around 50-60%) appears beneficial compared to very high humidity (>70%).

3. The 1-day rest time is chosen based on Experiment #72, which showed good results (228.47 modulus) with similar parameters but with a 1-day rest period.

4. The combination of high polymer concentration (17%), extended wait time (10 minutes), and nitrogen flow after blade casting appears to create optimal conditions for membrane formation with enhanced mechanical properties.

This recommendation aims to build upon the most successful parameters observed while making slight adjustments to potentially further optimize the modulus.",219.61643412334288,296.35081017123304,Continuing,Index: 55; Auto: True; Heating: False; Concentration: 17.0; Heating Block Temperature: 25; Mixed: False; Rest Time (days): 0; Coupon-to-Bath Wait Time (min): 10.0; Relative Humidity: 68; Nitrogen (Side from drop): 0; Nitrogen (After blade): 1,0.68798697
10,57,"# Experimental Report: Automated Membrane Synthesis via NIPS

## Experiment Details
- **Experiment ID:** 53
- **Synthesis Method:** Automated non-solvent-induced phase separation (NIPS)
- **Polymer:** Polysulfone at 17.0% concentration
- **Solvent:** PolarClean

## Procedure
The polymer solution was premixed manually without heating (ambient temperature of 25??C). The solution was used immediately after preparation with no rest period. Using the robotic system, the solution was drop-cast onto the substrate and then blade-cast. Following blade casting, the sample was allowed to stand for 10 minutes before immersion in the NIPS bath. The experiment was conducted at 68% relative humidity with no nitrogen flow applied either during drop-casting or after blade-casting.

## Notes
This experiment tested membrane formation under relatively high humidity conditions without any humidity control measures (no nitrogen flow), using a moderate wait time before bath immersion.","# Recommendation for Next Experiment to Maximize Modulus

Based on the prior experimental data, I recommend the following parameters for the next experiment to maximize the elastic modulus:

## Recommended Experiment Parameters
- **Synthesis Method**: Automated (Yes)
- **Polymer Concentration**: 17.0%
- **Heating**: No (ambient temperature of 25°C)
- **Mixed**: No (use premixed polymer solution)
- **Rest time**: 0 days (use immediately)
- **Coupon-to-Bath Wait Time**: 10.0 minutes
- **Relative Humidity**: 55-60%
- **Nitrogen (Side from drop)**: No
- **Nitrogen (After blade)**: Yes

## Rationale
1. The highest modulus (272.22) was observed in Experiment #56, which used 17% polymer concentration, no heating, premixed solution, 0 days rest time, 10 minutes wait time before bath immersion, and nitrogen flow after blade casting at 58% humidity.

2. Experiment #55 with similar parameters but at 68% humidity showed a lower modulus (219.62), suggesting that moderate humidity (55-60%) is preferable.

3. Higher polymer concentrations (17%) consistently produced higher modulus values compared to lower concentrations (11.63-15%).

4. Extended wait times (10 minutes) before bath immersion significantly improved modulus compared to immediate immersion or short wait times.

5. Applying nitrogen flow after blade casting appears beneficial for controlling humidity exposure during the critical phase separation period.

This recommendation aims to replicate the conditions of the best-performing experiment (#56) while slightly optimizing the humidity level based on the observed trend across experiments.",296.35081017123304,296.35081017123304,Max modulus reached,Index: 53; Auto: True; Heating: False; Concentration: 17.0; Heating Block Temperature: 25; Mixed: False; Rest Time (days): 0; Coupon-to-Bath Wait Time (min): 10.0; Relative Humidity: 68; Nitrogen (Side from drop): 0; Nitrogen (After blade): 0,0.64986813

File: al_trajectory_data_all/Membrane_dataset/llm_experiment_membrane_modulus_trajectory_report_seed42_run1_with_rerank_score.csv
Iteration,Experiment Index,Experiment Parameters,Suggested Parameters,Observed Elastic Modulus,Max Modulus in Dataset,Stopping Reason,Experiment Parameters (original),Rerank_Score_v35
0,14,Initial Selection,,39.58562154046682,296.35081017123304,Initial selection,Initial Selection,0.040347535
1,68,"# Experimental Report: Automated Membrane Synthesis via NIPS

## Experiment #18

A polysulfone membrane was synthesized using an automated non-solvent-induced phase separation (NIPS) process. The polymer solution was prepared at 13.0% w/w polysulfone concentration in PolarClean solvent. The solution was mixed using the robotic system with heating at 50??C via heating block. After preparation, the solution was rested in a sample vial for 1 day before processing.

The membrane casting was performed under high humidity conditions (96% RH). The polymer solution was automatically drop-cast onto the substrate and then blade-cast. Immediately following blade casting (0.0 min wait time), the sample was immersed in the NIPS bath. No nitrogen flow was applied either from the side during drop-casting or after blade-casting.

The entire synthesis process was fully automated using the robotic system, demonstrating the capability for reproducible membrane fabrication under controlled conditions.","# Recommendation for Next Experiment to Maximize Modulus

Based on the single data point provided (Experiment ID 12), I'll recommend parameters that are likely to increase the elastic modulus for your next membrane synthesis experiment.

## Recommended Parameters for Next Experiment:

- **Synthesis Method**: Automated robotic system (Auto: Yes)
- **Polymer Solution**: 18% polysulfone in PolarClean solvent (increased concentration)
- **Solution Preparation**: 
  - Automatically mixed by robotic system (Mixed: Yes)
  - Apply heating during mixing (Heating: Yes)
  - Heating block temperature: 60°C
  - Solution rest time: 1 day

## Casting Conditions:
- **Environmental Conditions**: 30% relative humidity
- **Casting Process**:
  - Automated blade casting
  - Coupon-to-Bath Wait Time: 2 minutes
  - Apply nitrogen flow after blade casting (Nitrogen (After blade): Yes)
  - No nitrogen flow from side during drop (Nitrogen (Side from drop): No)

## Rationale:
1. **Higher polymer concentration** (18% vs 10%) should increase mechanical strength and modulus
2. **Heating during mixing** will improve polymer dissolution and chain entanglement
3. **Lower humidity** (30% vs 56%) may slow the initial phase separation, leading to denser membrane structure
4. **Adding a short wait time** (2 min) before immersion allows for controlled solvent evaporation
5. **Nitrogen flow after blade casting** helps create a more uniform top layer

These parameters aim to create a denser, more mechanically robust membrane structure that should exhibit higher elastic modulus compared to the previous experiment.",65.48719407925006,296.35081017123304,Continuing,Index: 18; Auto: True; Heating: True; Concentration: 13.0; Heating Block Temperature: 50; Mixed: True; Rest Time (days): 1; Coupon-to-Bath Wait Time (min): 0.0; Relative Humidity: 96; Nitrogen (Side from drop): 0; Nitrogen (After blade): 0,0.69498676
2,71,"# Experimental Report: Automated Membrane Synthesis via NIPS

## Experiment Parameters
- **Experiment ID**: 19
- **Synthesis Method**: Automated NIPS using robotic system
- **Polymer Solution**: 17.0% polysulfone in PolarClean solvent
- **Solution Preparation**: 
  - Premixed manually (not mixed by robot)
  - Heated during mixing at 50??C
  - Solution rested for 1 day in sample vial before casting

## Casting Conditions
- **Environmental Conditions**: 96% relative humidity
- **Casting Protocol**: 
  - Drop-cast polymer solution onto coupon
  - Blade casting performed by automated system
  - No nitrogen flow applied during any stage
  - Immediate immersion in non-solvent bath (0 minute wait time)

This experiment evaluated membrane formation under high humidity conditions without nitrogen protection, using a heated, manually premixed polymer solution that was allowed to rest for 24 hours before automated processing.","Based on the two experimental reports provided, I'll analyze the parameters that appear to influence the elastic modulus and recommend the next experiment to maximize this property.

## Analysis of Current Data:
- Experiment #12: 10.0% polysulfone, no heating, 2 days rest, 56% RH, 0 min wait time, no nitrogen flow → Modulus: 39.59 bar
- Experiment #18: 13.0% polysulfone, heating at 50°C, 1 day rest, 96% RH, 0 min wait time, no nitrogen flow → Modulus: 65.49 bar

The higher modulus in Experiment #18 suggests that increased polymer concentration, heating during mixing, and higher humidity may positively impact the modulus.

## Recommended Next Experiment:
- **Polymer Concentration**: 15.0% (increase from previous experiments)
- **Heating**: Yes (heating block temperature at 60°C)
- **Mixed**: Yes (robot-mixed)
- **Rest time**: 1 day (maintained from best result)
- **Coupon-to-Bath Wait Time**: 0.0 min (maintained from both experiments)
- **Relative Humidity**: 95% (maintained high humidity similar to best result)
- **Nitrogen (Side from drop)**: No
- **Nitrogen (After blade)**: No
- **Auto**: Yes (fully automated process)

This experiment builds on the successful parameters from Experiment #18 while further increasing polymer concentration and heating temperature, which appear to correlate with higher modulus values. The high humidity condition is maintained as it seems to contribute positively to membrane mechanical properties.",270.69323356331364,296.35081017123304,Continuing,Index: 19; Auto: True; Heating: True; Concentration: 17.0; Heating Block Temperature: 50; Mixed: False; Rest Time (days): 1; Coupon-to-Bath Wait Time (min): 0.0; Relative Humidity: 96; Nitrogen (Side from drop): 0; Nitrogen (After blade): 0,0.5957048
3,66,"# Experimental Report: Automated Membrane Synthesis via NIPS

## Experiment #16

A polysulfone membrane was synthesized using an automated non-solvent-induced phase separation (NIPS) process. The polymer solution was prepared at 11.63% concentration of polysulfone in PolarClean solvent. The solution was automatically mixed by the robotic system with heating at 50??C using a heating block. After preparation, the solution was rested in a sample vial for 1 day before casting.

The membrane was cast using the automated system under ambient conditions with a relative humidity of 53%. Immediately after blade casting (0 minutes wait time), the coupon was immersed in the NIPS bath. No nitrogen flow was applied either during the drop-casting phase or after blade casting.

This experiment represents one condition in a systematic study of process parameters affecting membrane formation via the NIPS technique.","# Recommendation for Next Experiment to Maximize Modulus

Based on the three experiments reported, I can see a clear trend toward higher modulus with:
- Higher polymer concentration
- Higher relative humidity
- Heating during mixing
- Premixed solution preparation

For the next experiment, I recommend the following parameters to maximize the elastic modulus:

## Recommended Experiment Parameters
- **Synthesis Method**: Automated (Auto: Yes)
- **Polymer Concentration**: 20% (increasing from 17% in Exp #19 which had the highest modulus)
- **Heating**: Yes
- **Heating Block Temperature**: 60°C (slightly higher than previous 50°C)
- **Mixed**: No (use manually premixed solution as in Exp #19)
- **Rest Time**: 1 day (consistent with the best result)
- **Coupon-to-Bath Wait Time**: 0.0 minutes (immediate immersion)
- **Relative Humidity**: 96% (maintaining the high humidity that yielded best results)
- **Nitrogen (Side from drop)**: No
- **Nitrogen (After blade)**: No

This recommendation builds on the successful parameters from Experiment #19 which produced the highest modulus (270.69 bar), while pushing the polymer concentration to the upper limit of the typical range to potentially further increase the mechanical strength.",64.29918271351211,296.35081017123304,Continuing,Index: 16; Auto: True; Heating: True; Concentration: 11.63; Heating Block Temperature: 50; Mixed: True; Rest Time (days): 1; Coupon-to-Bath Wait Time (min): 0.0; Relative Humidity: 53; Nitrogen (Side from drop): 0; Nitrogen (After blade): 0,0.575517
4,16,"# Experimental Report: Automated Membrane Synthesis via NIPS

## Experiment #20

A polysulfone membrane was synthesized using non-solvent-induced phase separation (NIPS) via an automated robotic system. The polymer solution (10% w/w polysulfone in PolarClean solvent) was prepared by the robotic system at room temperature (25??C) without additional heating. After preparation, the solution was allowed to rest for 1 day in a sample vial before processing.

The membrane was cast using the automated system under ambient conditions (58% relative humidity). Following blade casting, the sample was immediately immersed in the NIPS bath (0 minute wait time). No nitrogen flow was applied either during the drop-casting stage or after blade casting.

This experiment represents one condition in a systematic study of membrane synthesis parameters using the automated NIPS platform.","# Recommendation for Next Experiment to Maximize Modulus

Based on the prior observations, I recommend the following experimental parameters to maximize the elastic modulus:

## Recommended Experiment Parameters
- **Auto**: Yes (automated synthesis)
- **Heating**: Yes
- **Concentration**: 19% polysulfone (increasing from the 17% that gave the highest modulus)
- **Heating block temperature**: 55°C (slightly higher than previous experiments)
- **Mixed**: No (manually premixed, as this gave the best results in experiment #19)
- **Rest time**: 1 day (consistent with the best performing experiment)
- **Coupon-to-Bath Wait Time**: 0.0 minutes (immediate immersion)
- **Relative Humidity**: 96% (matching the high humidity conditions that yielded high modulus)
- **Nitrogen (Side from drop)**: No
- **Nitrogen (After blade)**: No

## Rationale
1. The highest modulus (270.69 bar) was achieved with 17% concentration, manual premixing, heating at 50°C, high humidity (96%), and 1 day rest time.
2. Increasing the concentration to 19% may further enhance the modulus as there appears to be a positive correlation between concentration and modulus.
3. Slightly increasing the heating temperature to 55°C might improve polymer dissolution while maintaining solution stability.
4. Maintaining the high humidity (96%) that was present in the best-performing experiment.
5. Manual premixing appears superior to robot mixing for achieving higher modulus values.

This recommendation builds upon the successful parameters from experiment #19 while making targeted adjustments to potentially further maximize the elastic modulus.",28.08588319590436,296.35081017123304,Continuing,Index: 20; Auto: True; Heating: False; Concentration: 10.0; Heating Block Temperature: 25; Mixed: True; Rest Time (days): 1; Coupon-to-Bath Wait Time (min): 0.0; Relative Humidity: 58; Nitrogen (Side from drop): 0; Nitrogen (After blade): 0,0.6063825
5,41,"# Experimental Report: Automated Membrane Synthesis via NIPS

## Experiment #30

A polysulfone membrane was synthesized using an automated non-solvent-induced phase separation (NIPS) process. The polymer solution (16.0% polysulfone in PolarClean solvent) was prepared using the robotic mixing system at room temperature (25??C) without additional heating. After preparation, the solution was rested for 1 day in a sample vial before processing.

During the casting procedure, the polymer solution was automatically drop-cast onto the substrate coupon with dry nitrogen flow applied from the side to minimize humidity effects. The solution was then blade-cast under ambient conditions (54% relative humidity). Immediately after blade casting (0.0 min wait time), the cast film was immersed in the NIPS bath to initiate phase separation. No nitrogen flow was applied after the blade casting step.

This experiment represents one condition in a systematic investigation of processing parameters for automated membrane fabrication.","# Recommendation for Next Experiment to Maximize Modulus

Based on the prior observations, I recommend the following experimental parameters to maximize the elastic modulus:

## Recommended Experiment Parameters
- **Synthesis Method**: Automated (Yes)
- **Polymer Concentration**: 20.0% (increasing from the highest observed value of 17.0%)
- **Heating**: Yes
- **Heating Block Temperature**: 60°C (increasing from the observed 50°C)
- **Mixed**: No (manually premixed)
- **Rest Time**: 2 days
- **Coupon-to-Bath Wait Time**: 0.0 minutes
- **Relative Humidity**: 96%
- **Nitrogen (Side from drop)**: No
- **Nitrogen (After blade)**: No

## Rationale
1. The highest modulus (270.69 bar) was observed with 17% polymer concentration, manually premixed, heated at 50°C, and at 96% humidity.
2. Higher polymer concentration generally leads to stronger membranes, so increasing to 20% should further improve modulus.
3. Manually premixed solutions appear to perform better than robot-mixed ones.
4. Higher heating temperature (60°C) may improve polymer dissolution and solution homogeneity.
5. A 2-day rest time allows for better polymer chain relaxation while maintaining solution stability.
6. High humidity (96%) appears to significantly improve modulus based on experiments #18 and #19.
7. Immediate immersion (0 min wait time) has been consistent across all experiments with good results.

This parameter set builds upon the conditions that produced the highest modulus while pushing the concentration and temperature slightly higher to potentially achieve even better mechanical properties.",220.5104016857166,296.35081017123304,Continuing,Index: 30; Auto: True; Heating: False; Concentration: 16.0; Heating Block Temperature: 25; Mixed: True; Rest Time (days): 1; Coupon-to-Bath Wait Time (min): 0.0; Relative Humidity: 54; Nitrogen (Side from drop): 1; Nitrogen (After blade): 0,0.6055431
6,55,"# Experimental Report: Automated Membrane Synthesis via NIPS

## Experiment Details
- **Experiment ID:** 51
- **Synthesis Method:** Automated NIPS (Non-solvent-Induced Phase Separation)
- **Polymer:** Polysulfone at 17.0% concentration
- **Solvent:** PolarClean

## Procedure
The polymer solution was premixed manually without heating (ambient temperature of 25??C). The solution was used immediately after preparation with no rest period. Using the robotic system, the solution was drop-cast onto the substrate and then blade-cast. After blade casting, the sample was subjected to laminar dry nitrogen flow to control humidity exposure. The coupon was allowed to wait for 1.0 minute post-blade casting before immersion in the NIPS bath.

## Environmental Conditions
- **Relative Humidity:** 70%
- **Temperature:** 25??C (heating block temperature)

## Notes
The experiment was conducted using full automation with the robotic system. No nitrogen was applied during the side drop-casting phase, but nitrogen was applied after blade casting until bath immersion to control the humidity exposure of the nascent membrane.","# Recommendation for Next Experiment to Maximize Modulus

Based on the previous experimental results, I can identify several trends that correlate with higher elastic modulus values:

1. Higher polymer concentration appears to strongly correlate with higher modulus (Exp #19 with 17% and Exp #30 with 16% showed the highest modulus values of 270.69 and 220.51 bar respectively)

2. Nitrogen flow from the side during drop casting may be beneficial (Exp #30 with nitrogen flow showed high modulus)

3. High humidity conditions (96% RH) were present in the experiment with the highest modulus (Exp #19)

4. Heating during mixing at 50°C was used in two experiments with higher modulus values

## Recommended Next Experiment:

- **Polymer Concentration**: 20% (maximum in range to maximize modulus)
- **Heating**: Yes (50°C heating block temperature)
- **Mixed**: No (manually premixed, as in Exp #19 which had highest modulus)
- **Rest time**: 1 day (consistent with high-performing experiments)
- **Coupon-to-Bath Wait Time**: 0.0 minutes (immediate immersion)
- **Relative Humidity**: 96% (matching the high-performing Exp #19)
- **Nitrogen (Side from drop)**: Yes (beneficial in Exp #30)
- **Nitrogen (After blade)**: No (not used in high-performing experiments)
- **Auto**: Yes (use automated synthesis)

This combination leverages the highest polymer concentration within range while incorporating the conditions that appeared in the experiments with highest modulus values.",168.33383829683325,296.35081017123304,Continuing,Index: 51; Auto: True; Heating: False; Concentration: 17.0; Heating Block Temperature: 25; Mixed: False; Rest Time (days): 0; Coupon-to-Bath Wait Time (min): 1.0; Relative Humidity: 70; Nitrogen (Side from drop): 0; Nitrogen (After blade): 1,0.5271467
7,60,"# Experimental Report: Automated Membrane Synthesis via NIPS

## Experiment Details
- **Experiment ID:** 56
- **Synthesis Method:** Automated NIPS (Non-solvent-Induced Phase Separation)
- **Polymer:** Polysulfone at 17.0% concentration
- **Solvent:** PolarClean

## Procedure
The polymer solution was premixed manually without heating (ambient temperature of 25??C). The solution was used immediately after preparation with no rest period. Using the robotic system, the solution was drop-cast onto the substrate and then blade-cast. After blade casting, the sample was subjected to laminar dry nitrogen flow to control humidity exposure. The coupon was allowed to stand for 10 minutes before immersion in the NIPS bath. The experiment was conducted at 58% relative humidity.

## Notes
- No nitrogen flow was applied during the side-drop casting phase
- Dry nitrogen flow was applied after blade casting until bath immersion
- No heating was used during the solution preparation process
- The automated robotic system handled the casting and bath immersion processes","# Recommendation for Next Experiment to Maximize Modulus

Based on the previous experimental data, I recommend the following parameters for the next experiment to maximize the elastic modulus:

## Recommended Experiment Parameters
- **Auto**: Yes (fully automated process)
- **Polymer Concentration**: 17.0% (highest concentration showing best results)
- **Heating**: Yes
- **Heating Block Temperature**: 50°C
- **Mixed**: No (manually premixed solution)
- **Rest Time**: 1 day
- **Coupon-to-Bath Wait Time**: 0.0 minutes (immediate immersion)
- **Relative Humidity**: 96%
- **Nitrogen (Side from drop)**: No
- **Nitrogen (After blade)**: No

## Rationale
1. The highest modulus (270.69 bar) was observed in Experiment #19 with 17% polymer concentration, manual premixing, heating at 50°C, 1 day rest, and 96% humidity.

2. Higher polymer concentrations (16-17%) consistently produced higher modulus values compared to lower concentrations (10-13%).

3. Manually premixed solutions appear to perform better than robot-mixed solutions for high modulus.

4. High humidity (96%) seems beneficial for maximizing modulus when using higher polymer concentrations.

5. Immediate immersion (0 minute wait time) has shown good results across multiple experiments.

This recommendation aims to replicate the conditions of Experiment #19 which produced the highest modulus while ensuring all parameters remain within the established ranges.",272.2240045816517,296.35081017123304,Continuing,Index: 56; Auto: True; Heating: False; Concentration: 17.0; Heating Block Temperature: 25; Mixed: False; Rest Time (days): 0; Coupon-to-Bath Wait Time (min): 10.0; Relative Humidity: 58; Nitrogen (Side from drop): 0; Nitrogen (After blade): 1,0.52334785
8,53,"# Experimental Report: Automated Membrane Synthesis via NIPS

## Experiment Parameters (Index: 49)

A polysulfone membrane was synthesized using non-solvent-induced phase separation (NIPS) under the following conditions:

- **Synthesis Method**: Automated robotic system
- **Polymer Solution**: 17.0% polysulfone in PolarClean solvent (premixed manually)
- **Processing Conditions**:
  - No heating during solution preparation (ambient temperature of 25??C)
  - No solution rest time (used immediately after preparation)
  - Laminar dry nitrogen flow applied from the side during drop-casting
  - No nitrogen flow after blade-casting
  - 10-minute delay between blade-casting and immersion in NIPS bath
  - High ambient relative humidity (95%)

The experiment utilized automated blade-casting followed by controlled immersion timing to investigate membrane formation under high humidity conditions with selective nitrogen protection during the initial casting phase.","# Recommendation for Next Experiment to Maximize Modulus

Based on the experimental data provided, I'll recommend parameters for the next experiment that should maximize the elastic modulus.

## Analysis of Previous Results
- Highest modulus values were observed in experiments #19 (270.69 bar) and #56 (272.22 bar)
- Key factors that appear to positively influence modulus:
  - Higher polymer concentration (17%)
  - Manually premixed solutions
  - Longer wait times before bath immersion (10 minutes in exp. #56)
  - Nitrogen flow after blade casting (in exp. #56)
  - High humidity conditions (96% in exp. #19)

## Recommended Next Experiment Parameters

- **Polymer Concentration**: 17.0% (maximum observed in successful experiments)
- **Solution Preparation**: Manually premixed
- **Heating**: Yes, at 50°C (beneficial in exp. #19)
- **Rest time**: 1 day (optimal from successful experiments)
- **Coupon-to-Bath Wait Time**: 10 minutes (maximum value from exp. #56)
- **Relative Humidity**: 96% (from exp. #19 with high modulus)
- **Nitrogen (Side from drop)**: No
- **Nitrogen (After blade)**: Yes (beneficial in exp. #56)
- **Auto**: Yes (use automated system for casting)

This combination leverages the highest polymer concentration with optimal processing conditions from the experiments that produced the highest modulus values, while incorporating both high humidity and nitrogen protection after blade casting.",228.310761552046,296.35081017123304,Continuing,Index: 49; Auto: True; Heating: False; Concentration: 17.0; Heating Block Temperature: 25; Mixed: False; Rest Time (days): 0; Coupon-to-Bath Wait Time (min): 10.0; Relative Humidity: 95; Nitrogen (Side from drop): 1; Nitrogen (After blade): 0,0.586926
9,59,"# Experimental Report: Automated Membrane Synthesis via NIPS

## Experiment Details
- **Experiment ID:** 55
- **Synthesis Method:** Automated NIPS (Non-solvent-Induced Phase Separation)
- **Polymer:** Polysulfone at 17.0% concentration
- **Solvent:** PolarClean

## Procedure
1. A premixed polysulfone solution (17.0% concentration) was used without additional mixing by the robotic system.
2. The solution was processed at ambient temperature (25??C) without heating.
3. The polymer solution was used immediately after preparation (0 days rest time).
4. The solution was drop-cast onto the substrate and then blade-cast.
5. After blade casting, the sample was subjected to laminar dry nitrogen flow to control humidity.
6. The cast film was allowed to stand for 10.0 minutes before immersion in the NIPS bath.
7. The entire process was conducted under 68% relative humidity conditions.

## Notes
- The experiment utilized the automated robotic system for membrane fabrication.
- No nitrogen flow was applied during the side-drop casting phase, only after blade casting.
- The extended wait time (10 minutes) before bath immersion was likely intended to allow partial solvent evaporation to influence the final membrane morphology.","# Recommendation for Next Experiment to Maximize Modulus

Based on the experimental data provided, I recommend the following parameters for the next experiment to maximize the elastic modulus:

## Recommended Experiment Parameters
- **Polymer Concentration**: 17.0% polysulfone
- **Solution Preparation**: Premixed manually
- **Heating**: No (ambient temperature of 25°C)
- **Rest time**: 0 days (use immediately)
- **Coupon-to-Bath Wait Time**: 10.0 minutes
- **Relative Humidity**: 60-70%
- **Nitrogen (Side from drop)**: Yes
- **Nitrogen (After blade)**: Yes

## Rationale
1. **Polymer Concentration**: The highest modulus values (270.69, 272.22, 228.31 bar) were consistently observed with 17% concentration.

2. **Manual Premixing**: All experiments with modulus >200 bar used manually premixed solutions rather than robot-mixed solutions.

3. **No Heating**: The highest modulus (272.22 bar) was achieved without heating during solution preparation.

4. **Zero Rest Time**: Experiments with no rest time (used immediately) produced higher modulus values compared to solutions rested for 1-2 days.

5. **Extended Wait Time**: A 10-minute wait time between casting and bath immersion appears critical for achieving high modulus (272.22 bar in Exp. 56).

6. **Nitrogen Protection**: I recommend applying nitrogen both during drop-casting and after blade-casting to provide complete protection from humidity, as this combination hasn't been tested yet but could potentially yield even higher modulus values.

7. **Moderate Humidity**: While some high-modulus membranes were produced at very high humidity (95-96%), controlling humidity with dual nitrogen protection at a moderate level (60-70%) may provide more consistent results.

This parameter combination builds upon the conditions that produced the highest modulus values while introducing the potentially beneficial modification of complete nitrogen protection throughout the casting process.",219.61643412334288,296.35081017123304,Continuing,Index: 55; Auto: True; Heating: False; Concentration: 17.0; Heating Block Temperature: 25; Mixed: False; Rest Time (days): 0; Coupon-to-Bath Wait Time (min): 10.0; Relative Humidity: 68; Nitrogen (Side from drop): 0; Nitrogen (After blade): 1,0.6301622
10,54,"# Experimental Report: Automated Membrane Synthesis via NIPS

## Experiment Details
- **Experiment ID:** 50
- **Synthesis Method:** Automated NIPS (Non-solvent-Induced Phase Separation)
- **Polymer:** Polysulfone (17.0% concentration)
- **Solvent:** PolarClean

## Procedure
A premixed polysulfone solution (17.0% concentration in PolarClean) was used without additional heating or robotic mixing. The solution was used immediately after preparation (0 days rest time). The robotic system drop-cast the polymer solution onto the substrate, followed by blade casting. After blade casting, the sample was subjected to laminar dry nitrogen flow to control humidity exposure. The coupon was then immersed in the NIPS bath after a brief wait time of 0.17 minutes.

## Environmental Conditions
- **Ambient Relative Humidity:** 70%
- **Heating Block Temperature:** 25??C (ambient, no active heating)

## Notes
The experiment utilized nitrogen flow only after blade casting, not during the initial drop-casting phase. The automated process maintained precise control over the short coupon-to-bath wait time (10.2 seconds).","# Recommendation for Next Experiment to Maximize Modulus

Based on the prior observations, I recommend the following experimental parameters to maximize the elastic modulus:

## Recommended Experiment Parameters
- **Synthesis Method**: Automated (Yes)
- **Polymer Concentration**: 17.0% polysulfone
- **Heating**: No (ambient temperature of 25°C)
- **Mixed**: No (premixed manually)
- **Rest time**: 0 days (use immediately)
- **Coupon-to-Bath Wait Time**: 10.0 minutes
- **Relative Humidity**: 60-70% (suggest 65%)
- **Nitrogen (Side from drop)**: No
- **Nitrogen (After blade)**: Yes

## Rationale
1. The highest modulus values (270.69 and 272.22 bar) were observed with 17% polymer concentration
2. Manual premixing appears superior to robot mixing for high modulus
3. No heating during preparation seems optimal when combined with other parameters
4. Zero rest time consistently appears in high-performing experiments
5. The 10-minute wait time before bath immersion significantly improves modulus compared to immediate immersion
6. Moderate-to-high humidity (60-70%) combined with nitrogen flow after blade casting appears beneficial
7. Nitrogen protection after blade casting, but not during side drop, appears in several high-performing formulations

This parameter combination leverages the patterns observed in experiments #56, #55, and #49, which produced the highest modulus values in the dataset.",197.8404462303588,296.35081017123304,Continuing,Index: 50; Auto: True; Heating: False; Concentration: 17.0; Heating Block Temperature: 25; Mixed: False; Rest Time (days): 0; Coupon-to-Bath Wait Time (min): 0.17; Relative Humidity: 70; Nitrogen (Side from drop): 0; Nitrogen (After blade): 1,0.63288915
11,57,"# Experimental Report: Automated Membrane Synthesis via NIPS

## Experiment Details
- **Experiment ID:** 53
- **Synthesis Method:** Automated non-solvent-induced phase separation (NIPS)
- **Polymer:** Polysulfone at 17.0% concentration
- **Solvent:** PolarClean

## Procedure
The polymer solution was premixed manually without heating (ambient temperature of 25??C). The solution was used immediately after preparation with no rest period. Using the robotic system, the solution was drop-cast onto the substrate and then blade-cast. Following blade casting, the sample was allowed to stand for 10 minutes before immersion in the NIPS bath. The experiment was conducted at 68% relative humidity with no nitrogen flow applied either during drop-casting or after blade-casting.

## Notes
This experiment tested membrane formation under relatively high humidity conditions without any humidity control measures (no nitrogen flow), using a moderate wait time before bath immersion.","# Recommendation for Next Experiment to Maximize Modulus

Based on the prior observations, I recommend the following experimental parameters to maximize the elastic modulus:

## Recommended Experiment Parameters
- **Auto**: Yes (use automated robotic system)
- **Polymer Concentration**: 17.0% (highest concentration tested with best results)
- **Heating**: No (ambient temperature of 25°C)
- **Mixed**: No (use manually premixed solution)
- **Rest time**: 0 days (use immediately after preparation)
- **Coupon-to-Bath Wait Time**: 10.0 minutes
- **Relative Humidity**: 60-70% (targeting 65%)
- **Nitrogen (Side from drop)**: No
- **Nitrogen (After blade)**: Yes (apply laminar nitrogen flow after blade casting)

## Rationale
1. The highest modulus values (270.69 and 272.22 bar) were observed with 17% polymer concentration
2. Manually premixed solutions consistently outperformed robot-mixed solutions
3. No heating appears optimal for maximizing modulus
4. Zero rest time produced better results than solutions rested for 1-2 days
5. Longer wait times (10 minutes) before bath immersion significantly improved modulus
6. Applying nitrogen flow after blade casting, but not during side drop, appears to be optimal
7. Moderate-to-high humidity (60-70%) produced better results than very high (95%+) or low humidity

This parameter combination leverages the patterns observed in experiments that produced the highest modulus values, particularly experiments #56 and #19.",296.35081017123304,296.35081017123304,Max modulus reached,Index: 53; Auto: True; Heating: False; Concentration: 17.0; Heating Block Temperature: 25; Mixed: False; Rest Time (days): 0; Coupon-to-Bath Wait Time (min): 10.0; Relative Humidity: 68; Nitrogen (Side from drop): 0; Nitrogen (After blade): 0,0.5446325
