Repository: Toniaac/LLM-AL

# Training-Free Active Learning with Large Language Models for Materials Discovery

## 📖 Overview
Active learning (AL) enables accelerated materials discovery by prioritizing informative experiments.  
However, conventional machine-learning–based AL methods typically require:

- task-specific feature engineering,
- numerical training data,
- and careful model initialization.

In this work, we introduce a **training-free large language model–driven active learning framework (LLM-AL)** that proposes experiments directly from structured or textual dataset descriptions without model training.

Across multiple materials science benchmarks, LLM-AL:

File: al_trajectory_data_all/Membrane_dataset/llm_experiment_membrane_modulus_trajectory_report_seed42_run2_with_rerank_score.csv
Iteration,Experiment Index,Experiment Parameters,Suggested Parameters,Observed Elastic Modulus,Max Modulus in Dataset,Stopping Reason,Experiment Parameters (original),Rerank_Score_v35
0,14,Initial Selection,,39.58562154046682,296.35081017123304,Initial selection,Initial Selection,0.040347535
1,68,"# Experimental Report: Automated Membrane Synthesis via NIPS

## Experiment #18

A polysulfone membrane was synthesized using an automated non-solvent-induced phase separation (NIPS) process. The polymer solution was prepared at 13.0% w/w polysulfone concentration in PolarClean solvent. The solution was mixed using the robotic system with heating at 50??C via heating block. After preparation, the solution was rested in a sample vial for 1 day before processing.

The membrane casting was performed under high humidity conditions (96% RH). The polymer solution was automatically drop-cast onto the substrate and then blade-cast. Immediately following blade casting (0.0 min wait time), the sample was immersed in the NIPS bath. No nitrogen flow was applied either from the side during drop-casting or after blade-casting.

The entire synthesis process was fully automated using the robotic system, demonstrating the capability for reproducible membrane fabrication under controlled conditions.","# Recommendation for Next Experiment to Maximize Modulus

Based on the single data point provided (Experiment ID 12), I'll recommend parameters that are likely to increase the elastic modulus for your next membrane synthesis experiment.

## Recommended Parameters for Next Experiment:

- **Synthesis Method**: Automated robotic system (Auto: Yes)
- **Polymer Solution**: 18% polysulfone in PolarClean solvent (increased concentration)
- **Solution Preparation**: 
  - Automatically mixed by robotic system (Mixed: Yes)
  - Apply heating during mixing (Heating: Yes)
  - Heating block temperature: 60°C
  - Solution rest time: 1 day

## Casting Conditions:
- **Environmental Conditions**: 30% relative humidity
- **Casting Process**:
  - Automated blade casting
  - Coupon-to-Bath Wait Time: 2 minutes
  - Apply nitrogen flow after blade casting (Nitrogen (After blade): Yes)
  - No nitrogen flow from side during drop (Nitrogen (Side from drop): No)

## Rationale:
1. **Higher polymer concentration** (18% vs 10%) should increase mechanical strength and modulus
2. **Heating during mixing** will improve polymer dissolution and chain entanglement
3. **Lower humidity** (30% vs 56%) may slow the initial phase separation, leading to denser membrane structure
4. **Adding a short wait time** (2 min) before immersion allows for controlled solvent evaporation
5. **Nitrogen flow after blade casting** helps create a more uniform top layer

These parameters aim to create a denser, more mechanically robust membrane structure that should exhibit higher elastic modulus compared to the previous experiment.",65.48719407925006,296.35081017123304,Continuing,Index: 18; Auto: True; Heating: True; Concentration: 13.0; Heating Block Temperature: 50; Mixed: True; Rest Time (days): 1; Coupon-to-Bath Wait Time (min): 0.0; Relative Humidity: 96; Nitrogen (Side from drop): 0; Nitrogen (After blade): 0,0.69498676
2,65,"# Experimental Report: Automated Membrane Synthesis via NIPS

## Experiment Details
- **Experiment ID:** 15
- **Synthesis Method:** Automated NIPS (Non-solvent-Induced Phase Separation)

## Materials
- **Polymer:** Polysulfone (11.63% concentration)
- **Solvent:** PolarClean

## Procedure
1. The polymer solution was automatically prepared by the robotic system with heating (heating block temperature: 50??C).
2. The solution was mixed by the robot (not premixed manually).
3. The solution was used immediately after preparation (0 days rest time).
4. The solution was drop-cast onto the coupon and then blade-cast.
5. The cast film was immediately immersed in the NIPS bath (0.0 minutes wait time).
6. No nitrogen flow was applied either from the side after drop-casting or after blade-casting.

## Environmental Conditions
- **Relative Humidity:** 69%

This experiment represents fully automated membrane synthesis with heated mixing under relatively high humidity conditions without any nitrogen-based humidity control measures.","Based on the two experimental reports provided, I'll analyze the parameters that appear to influence the elastic modulus and recommend the next experiment to maximize this property.

## Analysis of Previous Results:
- Experiment #12: 10.0% polysulfone, no heating, 2 days rest, 56% RH, 0 min wait time, no nitrogen flow → Modulus: 39.59 bar
- Experiment #18: 13.0% polysulfone, heating at 50°C, 1 day rest, 96% RH, 0 min wait time, no nitrogen flow → Modulus: 65.49 bar

The higher modulus in Experiment #18 suggests that increased polymer concentration, heating during mixing, and higher humidity may positively impact the modulus.

## Recommended Next Experiment:

- **Auto**: Yes (fully automated synthesis)
- **Polymer Concentration**: 15.0% (increasing from 13.0% as higher concentration appears beneficial)
- **Heating**: Yes
- **Heating Block Temperature**: 60°C (slightly higher than previous 50°C)
- **Mixed**: Yes (robot-mixed)
- **Rest Time**: 1 day (maintained from successful Experiment #18)
- **Coupon-to-Bath Wait Time**: 0.0 min (immediate immersion, consistent with previous experiments)
- **Relative Humidity**: 95% (maintaining high humidity similar to Experiment #18)
- **Nitrogen (Side from drop)**: No
- **Nitrogen (After blade)**: No

This experiment builds on the successful parameters from Experiment #18 while further increasing polymer concentration and heating temperature, which should promote stronger polymer chain entanglement and potentially result in a membrane with higher elastic modulus.",90.99870959544364,296.35081017123304,Continuing,Index: 15; Auto: True; Heating: True; Concentration: 11.63; Heating Block Temperature: 50; Mixed: True; Rest Time (days): 0; Coupon-to-Bath Wait Time (min): 0.0; Relative Humidity: 69; Nitrogen (Side from drop): 0; Nitrogen (After blade): 0,0.62906903
3,66,"# Experimental Report: Automated Membrane Synthesis via NIPS

## Experiment #16

A polysulfone membrane was synthesized using an automated non-solvent-induced phase separation (NIPS) process. The polymer solution was prepared at 11.63% concentration of polysulfone in PolarClean solvent. The solution was automatically mixed by the robotic system with heating at 50??C using a heating block. After preparation, the solution was rested in a sample vial for 1 day before casting.

The membrane was cast using the automated system under ambient conditions with a relative humidity of 53%. Immediately after blade casting (0 minutes wait time), the coupon was immersed in the NIPS bath. No nitrogen flow was applied either during the drop-casting phase or after blade casting.

This experiment represents one condition in a systematic study of process parameters affecting membrane formation via the NIPS technique.","# Recommendation for Next Experiment to Maximize Modulus

Based on the three previous experiments, I can identify trends that suggest how to maximize the elastic modulus:

## Analysis of Previous Results:
- Experiment #12: 10.0% concentration, no heating, 2 days rest, 56% RH → 39.59 bar modulus
- Experiment #18: 13.0% concentration, 50°C heating, 1 day rest, 96% RH → 65.49 bar modulus
- Experiment #15: 11.63% concentration, 50°C heating, 0 days rest, 69% RH → 91.0 bar modulus

## Key Observations:
1. Heating appears beneficial (both experiments with heating had higher modulus)
2. Higher humidity correlates with higher modulus (up to a point)
3. Shorter rest time may be beneficial (best result had 0 days rest)
4. Concentration shows a non-linear relationship (11.63% gave better results than 10% or 13%)

## Recommended Next Experiment:
- **Concentration**: 12.0% (optimizing around the best result of 11.63%)
- **Heating**: Yes (heating block temperature: 50°C)
- **Mixed**: Yes (by robot)
- **Rest time**: 0 days (use immediately)
- **Coupon-to-Bath Wait Time**: 0.0 minutes
- **Relative Humidity**: 75% (exploring slightly higher than the best result)
- **Nitrogen (Side from drop)**: No
- **Nitrogen (After blade)**: No
- **Auto**: Yes (fully automated process)

This experiment builds on the successful parameters from Experiment #15 while making targeted adjustments to potentially further increase the elastic modulus.",64.29918271351211,296.35081017123304,Continuing,Index: 16; Auto: True; Heating: True; Concentration: 11.63; Heating Block Temperature: 50; Mixed: True; Rest Time (days): 1; Coupon-to-Bath Wait Time (min): 0.0; Relative Humidity: 53; Nitrogen (Side from drop): 0; Nitrogen (After blade): 0,0.57723385
4,64,"# Experimental Report: Automated Membrane Synthesis via NIPS

## Experimental Parameters
- **Experiment ID**: 14
- **Synthesis Method**: Automated robotic system
- **Polymer Solution**: 11.63% polysulfone in PolarClean solvent
- **Mixing Conditions**: Automated mixing with heating (50??C heating block)
- **Solution Preparation**: Freshly prepared (0 days rest time)
- **Casting Conditions**:
  - Immediate immersion in non-solvent bath (0 min wait time)
  - Ambient relative humidity: 69%
  - No nitrogen flow applied during any stage of the process

## Methodology
The membrane was synthesized using an automated non-solvent-induced phase separation (NIPS) process. The polysulfone solution was prepared at 11.63% concentration and mixed using the robotic system with heating at 50??C. The solution was immediately used for membrane casting without a rest period. After blade casting, the sample was directly immersed into the NIPS bath without any waiting period or nitrogen treatment, despite the relatively high ambient humidity (69%).","# Recommendation for Next Experiment to Maximize Modulus

Based on the provided experimental data, I'll recommend parameters for the next experiment to maximize the elastic modulus.

## Analysis of Previous Results:
- Experiment #12: 10.0% concentration, no heating, 2 days rest, 56% RH → 39.59 bar modulus
- Experiment #18: 13.0% concentration, 50°C heating, 1 day rest, 96% RH → 65.49 bar modulus
- Experiment #15: 11.63% concentration, 50°C heating, 0 days rest, 69% RH → 91.0 bar modulus (highest)
- Experiment #16: 11.63% concentration, 50°C heating, 1 day rest, 53% RH → 64.3 bar modulus

## Key Observations:
1. Heating at 50°C appears beneficial for higher modulus
2. Higher humidity (69%) combined with no rest time produced the highest modulus
3. Concentration around 11-13% seems optimal
4. Immediate immersion (0 min wait time) was used in all experiments

## Recommended Next Experiment:
- **Auto**: Yes (fully automated)
- **Heating**: Yes
- **Concentration**: 12.5% (slightly higher than the best result)
- **Heating block temperature**: 55°C (slightly higher to explore temperature effect)
- **Mixed**: Yes (robot-mixed)
- **Rest time**: 0 days (no rest time, as this produced the best result)
- **Coupon-to-Bath Wait Time**: 0.0 minutes (immediate immersion)
- **Relative Humidity**: 75% (exploring slightly higher than the best result)
- **Nitrogen (Side from drop)**: No
- **Nitrogen (After blade)**: No

This experiment builds on the successful parameters from Experiment #15 while making strategic adjustments to potentially further improve the elastic modulus.",95.81586876001889,296.35081017123304,Continuing,Index: 14; Auto: True; Heating: True; Concentration: 11.63; Heating Block Temperature: 50; Mixed: True; Rest Time (days): 0; Coupon-to-Bath Wait Time (min): 0.0; Relative Humidity: 69; Nitrogen (Side from drop): 0; Nitrogen (After blade): 0,0.5439058
5,26,"# Experimental Report: Automated Membrane Synthesis via NIPS

## Experiment #21

A polysulfone membrane was synthesized using non-solvent-induced phase separation (NIPS) with the following parameters:

The polymer solution was prepared with 12.0% polysulfone concentration in PolarClean solvent. The solution was automatically mixed by the robotic system at room temperature (25??C) without additional heating. After preparation, the solution was rested in a sample vial for 1 day before casting.

The membrane was cast using the automated system. Immediately after blade casting (0.0 min wait time), the sample was immersed in the NIPS bath. The synthesis was conducted at 49% relative humidity without nitrogen gas flow either at the side during drop casting or after blade casting.

This experiment represents one condition in a systematic study of membrane formation parameters using an automated robotic synthesis platform.","# Recommendation for Next Experiment to Maximize Modulus

Based on the previous experimental data, I recommend the following parameters for the next experiment to maximize the elastic modulus:

## Recommended Experimental Parameters
- **Auto**: Yes (fully automated synthesis)
- **Heating**: Yes
- **Concentration**: 12.0% polysulfone
- **Heating block temperature**: 55°C
- **Mixed**: Yes (robot-mixed)
- **Rest time**: 0 days
- **Coupon-to-Bath Wait Time**: 0.0 minutes
- **Relative Humidity**: 70%
- **Nitrogen (Side from drop)**: No
- **Nitrogen (After blade)**: No

## Rationale
1. The highest modulus values (95.82 and 91.0 bar) were observed in experiments with:
   - 11.63% polymer concentration
   - Heated mixing at 50°C
   - 0 days rest time
   - 69% relative humidity
   - No nitrogen flow
   - Immediate immersion (0 min wait time)

2. I'm recommending a slight increase in polymer concentration (to 12.0%) and heating temperature (to 55°C) to explore if these parameters can further enhance the modulus while maintaining other conditions that have proven successful.

3. The 0 days rest time appears beneficial for higher modulus compared to experiments with 1-2 days rest time.

4. High humidity (around 69-70%) seems to correlate with higher modulus values in the successful experiments.

This recommendation aims to build upon the most successful previous experiments while making targeted adjustments to potentially further optimize the elastic modulus.",42.736240369816734,296.35081017123304,Continuing,Index: 21; Auto: True; Heating: False; Concentration: 12.0; Heating Block Temperature: 25; Mixed: True; Rest Time (days): 1; Coupon-to-Bath Wait Time (min): 0.0; Relative Humidity: 49; Nitrogen (Side from drop): 0; Nitrogen (After blade): 0,0.6399392
6,54,"# Experimental Report: Automated Membrane Synthesis via NIPS

## Experiment Details
- **Experiment ID:** 50
- **Synthesis Method:** Automated NIPS (Non-solvent-Induced Phase Separation)
- **Polymer:** Polysulfone (17.0% concentration)
- **Solvent:** PolarClean

## Procedure
A premixed polysulfone solution (17.0% concentration in PolarClean) was used without additional heating or robotic mixing. The solution was used immediately after preparation (0 days rest time). The robotic system drop-cast the polymer solution onto the substrate, followed by blade casting. After blade casting, the sample was subjected to laminar dry nitrogen flow to control humidity exposure. The coupon was then immersed in the NIPS bath after a brief wait time of 0.17 minutes.

## Environmental Conditions
- **Ambient Relative Humidity:** 70%
- **Heating Block Temperature:** 25??C (ambient, no active heating)

## Notes
The experiment utilized nitrogen flow only after blade casting, not during the initial drop-casting phase. The automated process maintained precise control over the short coupon-to-bath wait time (10.2 seconds).","# Recommendation for Next Experiment to Maximize Modulus

Based on the previous experimental data, I can identify several trends that appear to influence the elastic modulus of the membranes:

1. The highest modulus values (95.82 and 91.0 bar) were observed in experiments with:
   - 11.63% polymer concentration
   - Heated mixing at 50°C
   - 0 days rest time
   - 69% relative humidity
   - No nitrogen flow

2. Lower modulus values were observed with:
   - Lower polymer concentrations (10%)
   - No heating during mixing
   - Longer rest times (2 days)

## Recommended Next Experiment Parameters:

- **Auto**: Yes (automated synthesis)
- **Heating**: Yes
- **Concentration**: 13.0% (slightly higher than previous best results)
- **Heating block temperature**: 55°C (slightly higher than previous best results)
- **Mixed**: Yes (robot-mixed)
- **Rest time**: 0 days (immediate use after preparation)
- **Coupon-to-Bath Wait Time**: 0.0 minutes
- **Relative Humidity**: 70% (similar to conditions that produced high modulus)
- **Nitrogen (Side from drop)**: No
- **Nitrogen (After blade)**: No

This recommendation aims to optimize the modulus by building on the conditions that produced the highest values in previous experiments while slightly increasing the polymer concentration and heating temperature to explore if these parameters can further enhance the mechanical properties.",197.8404462303588,296.35081017123304,Continuing,Index: 50; Auto: True; Heating: False; Concentration: 17.0; Heating Block Temperature: 25; Mixed: False; Rest Time (days): 0; Coupon-to-Bath Wait Time (min): 0.17; Relative Humidity: 70; Nitrogen (Side from drop): 0; Nitrogen (After blade): 1,0.5428881
7,55,"# Experimental Report: Automated Membrane Synthesis via NIPS

## Experiment Details
- **Experiment ID:** 51
- **Synthesis Method:** Automated NIPS (Non-solvent-Induced Phase Separation)
- **Polymer:** Polysulfone at 17.0% concentration
- **Solvent:** PolarClean

## Procedure
The polymer solution was premixed manually without heating (ambient temperature of 25??C). The solution was used immediately after preparation with no rest period. Using the robotic system, the solution was drop-cast onto the substrate and then blade-cast. After blade casting, the sample was subjected to laminar dry nitrogen flow to control humidity exposure. The coupon was allowed to wait for 1.0 minute post-blade casting before immersion in the NIPS bath.

## Environmental Conditions
- **Relative Humidity:** 70%
- **Temperature:** 25??C (heating block temperature)

## Notes
The experiment was conducted using full automation with the robotic system. No nitrogen was applied during the side drop-casting phase, but nitrogen was applied after blade casting until bath immersion to control the humidity exposure of the nascent membrane.","# Recommendation for Next Experiment to Maximize Modulus

Based on the prior observations, I recommend the following experimental parameters to maximize the elastic modulus:

## Recommended Experiment Parameters
- **Synthesis Method**: Automated (Yes)
- **Polymer Concentration**: 18.0% polysulfone
- **Heating**: Yes
- **Heating Block Temperature**: 50°C
- **Mixed**: No (use premixed solution)
- **Rest Time**: 0 days
- **Coupon-to-Bath Wait Time**: 0.17 minutes (10.2 seconds)
- **Relative Humidity**: 70%
- **Nitrogen (Side from drop)**: No
- **Nitrogen (After blade)**: Yes

## Rationale
1. The highest modulus (197.84 bar) was observed in Experiment #50, which used a high polymer concentration (17%), premixed solution, no rest time, brief wait time before bath immersion, and nitrogen flow after blade casting.

2. I've increased the polymer concentration slightly to 18% as higher concentrations appear to correlate with higher modulus values.

3. I've added heating (50°C) which was beneficial in experiments #14 and #15 that showed high modulus values.

4. The combination of premixed solution, immediate use (0 days rest), and nitrogen flow after blade casting appears to be optimal based on the highest performing experiment.

5. The brief wait time (0.17 min) before bath immersion appears to be better than immediate immersion for maximizing modulus.

This recommendation aims to combine the most favorable conditions from the previous experiments to maximize the elastic modulus of the membrane.",168.33383829683325,296.35081017123304,Continuing,Index: 51; Auto: True; Heating: False; Concentration: 17.0; Heating Block Temperature: 25; Mixed: False; Rest Time (days): 0; Coupon-to-Bath Wait Time (min): 1.0; Relative Humidity: 70; Nitrogen (Side from drop): 0; Nitrogen (After blade): 1,0.6533265
8,59,"# Experimental Report: Automated Membrane Synthesis via NIPS

## Experiment Details
- **Experiment ID:** 55
- **Synthesis Method:** Automated NIPS (Non-solvent-Induced Phase Separation)
- **Polymer:** Polysulfone at 17.0% concentration
- **Solvent:** PolarClean

## Procedure
1. A premixed polysulfone solution (17.0% concentration) was used without additional mixing by the robotic system.
2. The solution was processed at ambient temperature (25??C) without heating.
3. The polymer solution was used immediately after preparation (0 days rest time).
4. The solution was drop-cast onto the substrate and then blade-cast.
5. After blade casting, the sample was subjected to laminar dry nitrogen flow to control humidity.
6. The cast film was allowed to stand for 10.0 minutes before immersion in the NIPS bath.
7. The entire process was conducted under 68% relative humidity conditions.

## Notes
- The experiment utilized the automated robotic system for membrane fabrication.
- No nitrogen flow was applied during the side-drop casting phase, only after blade casting.
- The extended wait time (10 minutes) before bath immersion was likely intended to allow partial solvent evaporation to influence the final membrane morphology.","# Recommendation for Next Experiment to Maximize Modulus

Based on the prior observations, I recommend the following experimental parameters to maximize the elastic modulus:

## Recommended Experiment Parameters
- **Auto**: Yes (fully automated synthesis)
- **Polymer Concentration**: 17.0% (highest concentration tested, which showed best results)
- **Heating**: No (ambient temperature of 25°C)
- **Mixed**: No (use premixed solution)
- **Rest time**: 0 days (use immediately after preparation)
- **Coupon-to-Bath Wait Time**: 0.5 minutes (between the 0.17 and 1.0 minutes that showed high modulus)
- **Relative Humidity**: 70% (high humidity appears beneficial when controlled with nitrogen)
- **Nitrogen (Side from drop)**: No
- **Nitrogen (After blade)**: Yes (critical for controlling humidity exposure)
- **Heating block temperature**: 25°C (ambient)

## Rationale
The highest modulus values (197.84 and 168.33 bar) were observed in experiments #50 and #51, which shared several key parameters: high polymer concentration (17%), premixed solution, immediate use (0 days rest), high humidity (70%), and nitrogen flow after blade casting. The main difference was the wait time before bath immersion (0.17 vs 1.0 minutes). I recommend testing an intermediate wait time of 0.5 minutes to potentially optimize this parameter while maintaining the other conditions that led to high modulus values.",219.61643412334288,296.35081017123304,Continuing,Index: 55; Auto: True; Heating: False; Concentration: 17.0; Heating Block Temperature: 25; Mixed: False; Rest Time (days): 0; Coupon-to-Bath Wait Time (min): 10.0; Relative Humidity: 68; Nitrogen (Side from drop): 0; Nitrogen (After blade): 1,0.63288915
9,60,"# Experimental Report: Automated Membrane Synthesis via NIPS

## Experiment Details
- **Experiment ID:** 56
- **Synthesis Method:** Automated NIPS (Non-solvent-Induced Phase Separation)
- **Polymer:** Polysulfone at 17.0% concentration
- **Solvent:** PolarClean

## Procedure
The polymer solution was premixed manually without heating (ambient temperature of 25??C). The solution was used immediately after preparation with no rest period. Using the robotic system, the solution was drop-cast onto the substrate and then blade-cast. After blade casting, the sample was subjected to laminar dry nitrogen flow to control humidity exposure. The coupon was allowed to stand for 10 minutes before immersion in the NIPS bath. The experiment was conducted at 58% relative humidity.

## Notes
- No nitrogen flow was applied during the side-drop casting phase
- Dry nitrogen flow was applied after blade casting until bath immersion
- No heating was used during the solution preparation process
- The automated robotic system handled the casting and bath immersion processes","# Recommendation for Next Experiment to Maximize Modulus

Based on the prior observations, I recommend the following experimental parameters to maximize the elastic modulus:

## Recommended Experiment Parameters
- **Polymer Concentration**: 17.0% (highest concentration tested, which consistently produced higher modulus values)
- **Heating**: No (ambient temperature of 25°C)
- **Mixed**: No (use premixed solution)
- **Rest time**: 0 days (use immediately after preparation)
- **Coupon-to-Bath Wait Time**: 10.0 minutes (the longest wait time tested, which produced the highest modulus)
- **Relative Humidity**: ~70% (high humidity appears beneficial when combined with nitrogen flow)
- **Nitrogen (Side from drop)**: No
- **Nitrogen (After blade)**: Yes (apply nitrogen flow after blade casting)
- **Auto**: Yes (use fully automated process)

## Rationale
1. The highest modulus values (197.84, 168.33, and 219.62 bar) were all achieved with 17% polymer concentration.
2. Experiment #55 with the longest wait time (10 minutes) produced the highest modulus (219.62 bar).
3. Using nitrogen flow after blade casting appears to significantly improve modulus, especially with higher polymer concentrations.
4. Premixed solutions without heating performed better than heated solutions in the highest-performing experiments.
5. Immediate use of the solution (0 days rest time) was consistent across all high-modulus experiments.

This parameter set combines the conditions that produced the highest modulus values in the previous experiments, particularly focusing on the conditions from Experiment #55 which achieved 219.62 bar.",272.2240045816517,296.35081017123304,Continuing,Index: 56; Auto: True; Heating: False; Concentration: 17.0; Heating Block Temperature: 25; Mixed: False; Rest Time (days): 0; Coupon-to-Bath Wait Time (min): 10.0; Relative Humidity: 58; Nitrogen (Side from drop): 0; Nitrogen (After blade): 1,0.60358196
10,41,"# Experimental Report: Automated Membrane Synthesis via NIPS

## Experiment #30

A polysulfone membrane was synthesized using an automated non-solvent-induced phase separation (NIPS) process. The polymer solution (16.0% polysulfone in PolarClean solvent) was prepared using the robotic mixing system at room temperature (25??C) without additional heating. After preparation, the solution was rested for 1 day in a sample vial before processing.

During the casting procedure, the polymer solution was automatically drop-cast onto the substrate coupon with dry nitrogen flow applied from the side to minimize humidity effects. The solution was then blade-cast under ambient conditions (54% relative humidity). Immediately after blade casting (0.0 min wait time), the cast film was immersed in the NIPS bath to initiate phase separation. No nitrogen flow was applied after the blade casting step.

This experiment represents one condition in a systematic investigation of processing parameters for automated membrane fabrication.","# Recommendation for Next Experiment to Maximize Modulus

Based on the prior observations, I recommend the following experimental parameters to maximize the elastic modulus:

## Recommended Experimental Parameters
- **Concentration**: 17.0% polysulfone (highest concentration tested shows strong correlation with higher modulus)
- **Heating**: No (ambient temperature of 25°C)
- **Mixed**: No (use premixed solution)
- **Rest time**: 0 days (use immediately after preparation)
- **Coupon-to-Bath Wait Time**: 10.0 minutes (longer wait times consistently produced higher modulus values)
- **Relative Humidity**: 60% (moderate humidity in the range that produced good results)
- **Nitrogen (Side from drop)**: No
- **Nitrogen (After blade)**: Yes (apply laminar nitrogen flow after blade casting)
- **Auto**: Yes (use fully automated process)

## Rationale
1. The highest modulus values (219.62 and 272.22 bar) were observed with 17% polymer concentration and 10-minute wait times
2. Premixed solutions without heating consistently performed better than heated solutions
3. Using the solution immediately (0 days rest time) appears optimal
4. Nitrogen flow after blade casting but not during side drop appears to be beneficial
5. Moderate humidity (58-70%) combined with nitrogen flow after blade casting produced the best results

This parameter set builds on the successful conditions from experiments #55 and #56 while maintaining all parameters within the established ranges.",220.5104016857166,296.35081017123304,Continuing,Index: 30; Auto: True; Heating: False; Concentration: 16.0; Heating Block Temperature: 25; Mixed: True; Rest Time (days): 1; Coupon-to-Bath Wait Time (min): 0.0; Relative Humidity: 54; Nitrogen (Side from drop): 1; Nitrogen (After blade): 0,0.5521781
11,57,"# Experimental Report: Automated Membrane Synthesis via NIPS

## Experiment Details
- **Experiment ID:** 53
- **Synthesis Method:** Automated non-solvent-induced phase separation (NIPS)
- **Polymer:** Polysulfone at 17.0% concentration
- **Solvent:** PolarClean

## Procedure
The polymer solution was premixed manually without heating (ambient temperature of 25??C). The solution was used immediately after preparation with no rest period. Using the robotic system, the solution was drop-cast onto the substrate and then blade-cast. Following blade casting, the sample was allowed to stand for 10 minutes before immersion in the NIPS bath. The experiment was conducted at 68% relative humidity with no nitrogen flow applied either during drop-casting or after blade-casting.

## Notes
This experiment tested membrane formation under relatively high humidity conditions without any humidity control measures (no nitrogen flow), using a moderate wait time before bath immersion.","Based on the experimental data provided, I'll recommend the next experiment to maximize the elastic modulus of the membrane.

# Recommended Next Experiment

## Experimental Parameters:
- **Polymer Concentration**: 18.0% polysulfone
- **Heating**: No (ambient temperature of 25°C)
- **Mixed**: No (use premixed solution)
- **Rest time**: 0 days (use immediately)
- **Coupon-to-Bath Wait Time**: 10.0 minutes
- **Relative Humidity**: 55-60%
- **Nitrogen (Side from drop)**: No
- **Nitrogen (After blade)**: Yes

## Rationale:
1. The highest modulus values (219.62, 272.22 bar) were observed with 17% polymer concentration and 10-minute wait times before bath immersion.
2. Increasing the polymer concentration slightly to 18% may further enhance the modulus by creating a denser polymer matrix.
3. Premixed solutions without heating consistently produced higher modulus values.
4. Zero rest time appears optimal for maximizing modulus.
5. The extended wait time (10 minutes) before bath immersion allows for partial solvent evaporation, which appears to significantly improve mechanical properties.
6. Applying nitrogen flow after blade casting but not during drop casting has shown the best results.
7. A moderate relative humidity (55-60%) appears to be optimal based on experiment #56, which produced the highest modulus (272.22 bar).

This experiment builds upon the conditions that have demonstrated the highest modulus values while making a strategic increase in polymer concentration to potentially achieve even higher mechanical properties.",296.35081017123304,296.35081017123304,Max modulus reached,Index: 53; Auto: True; Heating: False; Concentration: 17.0; Heating Block Temperature: 25; Mixed: False; Rest Time (days): 0; Coupon-to-Bath Wait Time (min): 10.0; Relative Humidity: 68; Nitrogen (Side from drop): 0; Nitrogen (After blade): 0,0.55072874
